Repository: avakanski/Creep-uncertainty-quantification

# Uncertainty Quantification in Multivariable Regression for Material Property Prediction with Bayesian Neural Networks
With the increased use of data-driven approaches and machine learning-based methods in material science, the importance of reliable uncertainty quantification (UQ) of the predicted variables for informed decision-making cannot be overstated. UQ in material property prediction poses unique challenges, including the multi-scale and multi-physics nature of materials, intricate interactions between numerous factors, limited availability of large curated datasets, etc.

File: Physics_Informed_ML/PI_Data/PI_SS316_dataset.csv (part 2 of 2)
Material,C,Si,Mn,P,S,Ni,Cr,Mo,Cu,Ti,Al,B,N,Nb+Ta,Elongation,Reduction of Area,Stress,Temperature,Stacking Fault Energy,PI_creep_feature,creep_rupture_life
1,0.05,0.52,1.51,0.021,0.01,13.21,16.42,2.34,0.14,0.011,0.018,0.0005,0.034,0.01,50,45,74,700,66.6025,3.7644,6016.8
16,0.05,0.74,1.74,0.035,0.006,11.19,17.6,2.32,0.28,0.014,0.005,0.0007,0.023,0.03,23,36,177,625,59.6453,3.7852,6098.2
12,0.07,0.58,1.67,0.027,0.011,10.42,17.3,2.37,0.17,0.047,0.03,0.0007,0.029,0.03,36,32,108,650,60.6679,3.8637,6194.9
17,0.012,0.55,0.87,0.025,0.005,11.22,16.79,2.02,0.28,0.001,0.015,0.0002,0.0765,0.007,46,58,235,600,57.9359,3.7285,6247.3
11,0.07,0.81,1.75,0.026,0.01,10.28,16.97,2.44,0.15,0.044,0.04,0.0016,0.0241,0.04,45,38,108,650,60.2786,3.8637,6404.3
13,0.08,0.67,1.44,0.026,0.009,12.3,17.11,2.31,0.35,0.013,0.006,0.001,0.0186,0.04,37,35,69,700,63.2041,3.7253,6558
11,0.07,0.81,1.75,0.026,0.01,10.28,16.97,2.44,0.15,0.044,0.04,0.0016,0.0241,0.04,44,33,41,750,60.2786,3.8566,6564.4
2,0.05,0.71,1.52,0.022,0.013,13.5,17.5,2.28,0.17,0.055,0.027,0.0013,0.035,0.02,32,29,74,700,64.2349,3.7816,6574.1
10,0.07,0.73,1.62,0.029,0.019,11.92,16.97,2.45,0.14,0.009,0.022,0.0013,0.0159,0.04,49,43,69,700,64.0064,3.7234,6729.8
12,0.07,0.58,1.67,0.027,0.011,10.42,17.3,2.37,0.17,0.047,0.03,0.0007,0.029,0.03,28,25,26,800,60.6679,4.0000,6756
1,0.05,0.52,1.51,0.021,0.01,13.21,16.42,2.34,0.14,0.011,0.018,0.0005,0.034,0.01,53,54,108,650,66.6025,3.9318,6790.9
1,0.05,0.52,1.51,0.021,0.01,13.21,16.42,2.34,0.14,0.011,0.018,0.0005,0.034,0.01,47,69,177,600,66.6025,3.7281,6914.1
9,0.06,0.46,1.49,0.032,0.026,12.48,17.43,2.49,0.15,0.009,0.025,0.0008,0.0189,0.04,63,52,69,700,66.7895,3.7253,7180.1
15,0.06,0.74,1.7,0.038,0.011,13.04,17.31,2.56,0.3,0.011,0.005,0.0011,0.0192,0.04,55,43,26,800,67.3807,3.8551,7234.1
12,0.07,0.58,1.67,0.027,0.011,10.42,17.3,2.37,0.17,0.047,0.03,0.0007,0.029,0.03,44,28,61,700,60.6679,3.9553,7265.5
10,0.07,0.73,1.62,0.029,0.019,11.92,16.97,2.45,0.14,0.009,0.022,0.0013,0.0159,0.04,62,59,108,650,64.0064,3.8637,7297.7
12,0.07,0.58,1.67,0.027,0.011,10.42,17.3,2.37,0.17,0.047,0.03,0.0007,0.029,0.03,19,32,196,600,60.6679,3.6599,7326.8
19,0.011,0.57,0.84,0.025,0.003,11.14,16.85,2.25,0.27,0.001,0.006,0.0002,0.0751,0.004,73,83,135,650,61.1435,3.8681,7380.1
6,0.07,0.61,1.65,0.025,0.007,13.6,16.6,2.33,0.26,0.043,0.017,0.0011,0.025,0.01,53,52,53,750,66.6471,3.8231,7413.3
16,0.05,0.74,1.74,0.035,0.006,11.19,17.6,2.32,0.28,0.014,0.005,0.0007,0.023,0.03,22,22,69,700,59.6453,3.8618,7423.3
5,0.066,0.63,1.73,0.029,0.024,13.16,17.07,2.34,0.13,0.055,0.095,0.002,0.028,0.01,4,4,61,700,65.3684,3.8008,7545.8
15,0.06,0.74,1.7,0.038,0.011,13.04,17.31,2.56,0.3,0.011,0.005,0.0011,0.0192,0.04,54,55,41,750,67.3807,4.0144,7587.7
9,0.06,0.46,1.49,0.032,0.026,12.48,17.43,2.49,0.15,0.009,0.025,0.0008,0.0189,0.04,31,52,196,600,66.7895,3.6599,7593
17,0.012,0.55,0.87,0.025,0.005,11.22,16.79,2.02,0.28,0.001,0.015,0.0002,0.0765,0.007,66,66,137,650,57.9359,3.8856,7656
4,0.078,0.62,1.6,0.021,0.008,13.51,16.9,2.08,0.16,0.037,0.031,0.001,0.028,0.01,3,4,53,750,62.6117,3.6797,7758.1
15,0.06,0.74,1.7,0.038,0.011,13.04,17.31,2.56,0.3,0.011,0.005,0.0011,0.0192,0.04,52,58,69,700,67.3807,3.8618,7763
14,0.07,0.61,1.41,0.026,0.007,12.18,16.97,2.25,0.34,0.018,0.006,0.0008,0.0218,0.03,25,21,26,800,62.3719,4.0000,7917.4
11,0.07,0.81,1.75,0.026,0.01,10.28,16.97,2.44,0.15,0.044,0.04,0.0016,0.0241,0.04,35,31,26,800,60.2786,4.0000,7988
3,0.058,0.58,1.56,0.027,0.008,13.65,16.86,2.14,0.17,0.028,0.041,0.0009,0.025,0.01,4,9,74,700,63.5551,3.8268,8050.3
9,0.06,0.46,1.49,0.032,0.026,12.48,17.43,2.49,0.15,0.009,0.025,0.0008,0.0189,0.04,49,33,26,800,66.7895,4.0000,8051.1
14,0.07,0.61,1.41,0.026,0.007,12.18,16.97,2.25,0.34,0.018,0.006,0.0008,0.0218,0.03,21,21,61,700,62.3719,3.9553,8075.4
13,0.08,0.67,1.44,0.026,0.009,12.3,17.11,2.31,0.35,0.013,0.006,0.001,0.0186,0.04,38,31,41,750,63.2041,3.8566,8302.3
2,0.05,0.71,1.52,0.022,0.013,13.5,17.5,2.28,0.17,0.055,0.027,0.0013,0.035,0.02,63,71,196,600,64.2349,3.6931,8333.1
0,0.06,0.59,1.69,0.024,0.017,13.32,16.73,2.38,0.07,0.011,0.015,0.001,0.03,0.02,20,25,74,700,66.7612,3.8615,8504.6
5,0.066,0.63,1.73,0.029,0.024,13.16,17.07,2.34,0.13,0.055,0.095,0.002,0.028,0.01,42,66,196,600,65.3684,3.9032,8519.9
5,0.066,0.63,1.73,0.029,0.024,13.16,17.07,2.34,0.13,0.055,0.095,0.002,0.028,0.01,5,4,53,700,65.3684,3.9715,8542.6
10,0.07,0.73,1.62,0.029,0.019,11.92,16.97,2.45,0.14,0.009,0.022,0.0013,0.0159,0.04,31,27,26,800,64.0064,4.0000,8599
9,0.06,0.46,1.49,0.032,0.026,12.48,17.43,2.49,0.15,0.009,0.025,0.0008,0.0189,0.04,81,65,108,650,66.7895,3.8637,8725.6
11,0.07,0.81,1.75,0.026,0.01,10.28,16.97,2.44,0.15,0.044,0.04,0.0016,0.0241,0.04,47,34,61,700,60.2786,3.9553,8745.3
16,0.05,0.74,1.74,0.035,0.006,11.19,17.6,2.32,0.28,0.014,0.005,0.0007,0.023,0.03,23,23,20,850,59.6453,3.9415,8823.4
9,0.06,0.46,1.49,0.032,0.026,12.48,17.43,2.49,0.15,0.009,0.025,0.0008,0.0189,0.04,49,40,41,750,66.7895,3.8566,8872.8
8,0.06,0.52,1.58,0.025,0.007,13.6,16.6,2.31,0.26,0.029,0.021,0.0007,0.0224,0.01,48,48,74,700,66.6248,3.9017,9042.2
7,0.06,0.52,1.6,0.025,0.007,13.3,16.7,2.25,0.24,0.06,0.02,0.0008,0.0318,0.01,43,80,196,600,65.2279,3.7621,9099.6
10,0.07,0.73,1.62,0.029,0.019,11.92,16.97,2.45,0.14,0.009,0.022,0.0013,0.0159,0.04,49,34,41,750,64.0064,3.8566,9266.1
0,0.06,0.59,1.69,0.024,0.017,13.32,16.73,2.38,0.07,0.011,0.015,0.001,0.03,0.02,43,42,108,650,66.7612,4.0439,9268.7
5,0.066,0.63,1.73,0.029,0.024,13.16,17.07,2.34,0.13,0.055,0.095,0.002,0.028,0.01,6,3,53,700,65.3684,3.9715,9308.2
16,0.05,0.74,1.74,0.035,0.006,11.19,17.6,2.32,0.28,0.014,0.005,0.0007,0.023,0.03,24,31,108,650,59.6453,4.1153,9346.9
12,0.07,0.58,1.67,0.027,0.011,10.42,17.3,2.37,0.17,0.047,0.03,0.0007,0.029,0.03,52,26,33,750,60.6679,4.2553,9352.7
14,0.07,0.61,1.41,0.026,0.007,12.18,16.97,2.25,0.34,0.018,0.006,0.0008,0.0218,0.03,17,17,37,750,62.3719,4.0493,9613.4
14,0.07,0.61,1.41,0.026,0.007,12.18,16.97,2.25,0.34,0.018,0.006,0.0008,0.0218,0.03,23,23,20,850,62.3719,4.0531,9675.1
3,0.058,0.58,1.56,0.027,0.008,13.65,16.86,2.14,0.17,0.028,0.041,0.0009,0.025,0.01,5,4,37,750,63.5551,3.8232,9698.5
0,0.06,0.59,1.69,0.024,0.017,13.32,16.73,2.38,0.07,0.011,0.015,0.001,0.03,0.02,59,59,177,600,66.7612,3.8930,9792.7
15,0.06,0.74,1.7,0.038,0.011,13.04,17.31,2.56,0.3,0.011,0.005,0.0011,0.0192,0.04,21,40,196,600,67.3807,3.9895,9949.4
6,0.07,0.61,1.65,0.025,0.007,13.6,16.6,2.33,0.26,0.043,0.017,0.0011,0.025,0.01,37,52,74,700,66.6471,4.0082,10136.8
7,0.06,0.52,1.6,0.025,0.007,13.3,16.7,2.25,0.24,0.06,0.02,0.0008,0.0318,0.01,62,60,74,700,65.2279,3.9726,10198.6
13,0.08,0.67,1.44,0.026,0.009,12.3,17.11,2.31,0.35,0.013,0.006,0.001,0.0186,0.04,28,28,26,800,63.2041,4.0000,10206.9
5,0.066,0.63,1.73,0.029,0.024,13.16,17.07,2.34,0.13,0.055,0.095,0.002,0.028,0.01,10,1,25,750,65.3684,4.0819,10285.2
6,0.07,0.61,1.65,0.025,0.007,13.6,16.6,2.33,0.26,0.043,0.017,0.0011,0.025,0.01,41,65,108,650,66.6471,4.0782,10460.7
6,0.07,0.61,1.65,0.025,0.007,13.6,16.6,2.33,0.26,0.043,0.017,0.0011,0.025,0.01,46,40,108,650,66.6471,4.0782,10477.6
4,0.078,0.62,1.6,0.021,0.008,13.51,16.9,2.08,0.16,0.037,0.031,0.001,0.028,0.01,22,36,177,600,62.6117,4.0499,10526.7
6,0.07,0.61,1.65,0.025,0.007,13.6,16.6,2.33,0.26,0.043,0.017,0.0011,0.025,0.01,70,77,177,600,66.6471,3.8929,10605.3
2,0.05,0.71,1.52,0.022,0.013,13.5,17.5,2.28,0.17,0.055,0.027,0.0013,0.035,0.02,54,56,108,650,64.2349,4.0786,10784
8,0.06,0.52,1.58,0.025,0.007,13.6,16.6,2.31,0.26,0.029,0.021,0.0007,0.0224,0.01,57,76,177,600,66.6248,3.9063,10867.4
8,0.06,0.52,1.58,0.025,0.007,13.6,16.6,2.31,0.26,0.029,0.021,0.0007,0.0224,0.01,48,56,108,650,66.6248,4.0573,10957.2
6,0.07,0.61,1.65,0.025,0.007,13.6,16.6,2.33,0.26,0.043,0.017,0.0011,0.025,0.01,49,80,177,600,66.6471,3.8929,11007.5
18,0.012,0.56,0.81,0.024,0.004,10.67,16.39,2.11,0.27,0.0006,0.011,0.001,0.081,0.001,53,40,69,700,58.7002,4.0456,11027
13,0.08,0.67,1.44,0.026,0.009,12.3,17.11,2.31,0.35,0.013,0.006,0.001,0.0186,0.04,35,24,20,850,63.2041,4.0531,11133.4
4,0.078,0.62,1.6,0.021,0.008,13.51,16.9,2.08,0.16,0.037,0.031,0.001,0.028,0.01,5,4,74,700,62.6117,4.0587,11163.9
11,0.07,0.81,1.75,0.026,0.01,10.28,16.97,2.44,0.15,0.044,0.04,0.0016,0.0241,0.04,61,35,33,750,60.2786,4.2553,11187.8
15,0.06,0.74,1.7,0.038,0.011,13.04,17.31,2.56,0.3,0.011,0.005,0.0011,0.0192,0.04,39,46,108,650,67.3807,4.1153,11228.8
3,0.058,0.58,1.56,0.027,0.008,13.65,16.86,2.14,0.17,0.028,0.041,0.0009,0.025,0.01,34,53,177,600,63.5551,3.9613,11490.3
18,0.012,0.56,0.81,0.024,0.004,10.67,16.39,2.11,0.27,0.0006,0.011,0.001,0.081,0.001,43,71,216,600,58.7002,4.0673,11687.1
16,0.05,0.74,1.74,0.035,0.006,11.19,17.6,2.32,0.28,0.014,0.005,0.0007,0.023,0.03,27,24,41,750,59.6453,4.0144,11766.8
6,0.07,0.61,1.65,0.025,0.007,13.6,16.6,2.33,0.26,0.043,0.017,0.0011,0.025,0.01,35,51,74,700,66.6471,4.0082,11817.9
10,0.07,0.73,1.62,0.029,0.019,11.92,16.97,2.45,0.14,0.009,0.022,0.0013,0.0159,0.04,52,41,61,700,64.0064,3.9497,12122.6
15,0.06,0.74,1.7,0.038,0.011,13.04,17.31,2.56,0.3,0.011,0.005,0.0011,0.0192,0.04,55,52,61,700,67.3807,4.1124,12394.8
17,0.012,0.55,0.87,0.025,0.005,11.22,16.79,2.02,0.28,0.001,0.015,0.0002,0.0765,0.007,42,40,69,700,57.9359,4.0498,12603.9
13,0.08,0.67,1.44,0.026,0.009,12.3,17.11,2.31,0.35,0.013,0.006,0.001,0.0186,0.04,24,24,61,700,63.2041,3.9553,12850.9
16,0.05,0.74,1.74,0.035,0.006,11.19,17.6,2.32,0.28,0.014,0.005,0.0007,0.023,0.03,15,24,196,600,59.6453,3.9895,12956.2
3,0.058,0.58,1.56,0.027,0.008,13.65,16.86,2.14,0.17,0.028,0.041,0.0009,0.025,0.01,6,14,108,650,63.5551,4.1076,13012
3,0.058,0.58,1.56,0.027,0.008,13.65,16.86,2.14,0.17,0.028,0.041,0.0009,0.025,0.01,4,4,61,700,63.5551,4.0754,13032.9
7,0.06,0.52,1.6,0.025,0.007,13.3,16.7,2.25,0.24,0.06,0.02,0.0008,0.0318,0.01,49,70,108,650,65.2279,4.1866,13361.6
12,0.07,0.58,1.67,0.027,0.011,10.42,17.3,2.37,0.17,0.047,0.03,0.0007,0.029,0.03,40,24,53,700,60.6679,4.2031,13732.9
14,0.07,0.61,1.41,0.026,0.007,12.18,16.97,2.25,0.34,0.018,0.006,0.0008,0.0218,0.03,19,15,33,750,62.3719,4.2553,13737.9
5,0.066,0.63,1.73,0.029,0.024,13.16,17.07,2.34,0.13,0.055,0.095,0.002,0.028,0.01,6,8,108,650,65.3684,4.1288,13754.4
1,0.05,0.52,1.51,0.021,0.01,13.21,16.42,2.34,0.14,0.011,0.018,0.0005,0.034,0.01,31,42,98,650,66.6025,4.1839,14432.3
18,0.012,0.56,0.81,0.024,0.004,10.67,16.39,2.11,0.27,0.0006,0.011,0.001,0.081,0.001,64,69,216,600,58.7002,4.0673,14445
9,0.06,0.46,1.49,0.032,0.026,12.48,17.43,2.49,0.15,0.009,0.025,0.0008,0.0189,0.04,52,47,61,700,66.7895,3.9553,14490.8
1,0.05,0.52,1.51,0.021,0.01,13.21,16.42,2.34,0.14,0.011,0.018,0.0005,0.034,0.01,45,63,157,600,66.6025,4.1177,14743.6
16,0.05,0.74,1.74,0.035,0.006,11.19,17.6,2.32,0.28,0.014,0.005,0.0007,0.023,0.03,25,23,26,800,59.6453,4.1389,14776.1
11,0.07,0.81,1.75,0.026,0.01,10.28,16.97,2.44,0.15,0.044,0.04,0.0016,0.0241,0.04,55,33,53,700,60.2786,4.2031,14786.4
2,0.05,0.71,1.52,0.022,0.013,13.5,17.5,2.28,0.17,0.055,0.027,0.0013,0.035,0.02,48,75,177,600,64.2349,4.0358,15001
18,0.012,0.56,0.81,0.024,0.004,10.67,16.39,2.11,0.27,0.0006,0.011,0.001,0.081,0.001,35,45,402,500,58.7002,4.1782,15071.5
2,0.05,0.71,1.52,0.022,0.013,13.5,17.5,2.28,0.17,0.055,0.027,0.0013,0.035,0.02,15,15,61,700,64.2349,4.1548,15632.8
5,0.066,0.63,1.73,0.029,0.024,13.16,17.07,2.34,0.13,0.055,0.095,0.002,0.028,0.01,5,1,41,700,65.3684,4.2581,15688.3
1,0.05,0.52,1.51,0.021,0.01,13.21,16.42,2.34,0.14,0.011,0.018,0.0005,0.034,0.01,35,31,61,700,66.6025,4.1971,15769.8
5,0.066,0.63,1.73,0.029,0.024,13.16,17.07,2.34,0.13,0.055,0.095,0.002,0.028,0.01,55,63,177,600,65.3684,4.2052,16211.6
18,0.012,0.56,0.81,0.024,0.004,10.67,16.39,2.11,0.27,0.0006,0.011,0.001,0.081,0.001,31,39,392,500,58.7002,4.2213,16645.9
16,0.05,0.74,1.74,0.035,0.006,11.19,17.6,2.32,0.28,0.014,0.005,0.0007,0.023,0.03,21,20,61,700,59.6453,4.1124,16659.8
14,0.07,0.61,1.41,0.026,0.007,12.18,16.97,2.25,0.34,0.018,0.006,0.0008,0.0218,0.03,18,13,53,700,62.3719,4.2031,16686.1
12,0.07,0.58,1.67,0.027,0.011,10.42,17.3,2.37,0.17,0.047,0.03,0.0007,0.029,0.03,29,21,20,800,60.6679,4.4613,16869.3
7,0.06,0.52,1.6,0.025,0.007,13.3,16.7,2.25,0.24,0.06,0.02,0.0008,0.0318,0.01,56,82,177,600,65.2279,4.1104,16988.4
15,0.06,0.74,1.7,0.038,0.011,13.04,17.31,2.56,0.3,0.011,0.005,0.0011,0.0192,0.04,49,47,33,750,67.3807,4.4138,16990.6
0,0.06,0.59,1.69,0.024,0.017,13.32,16.73,2.38,0.07,0.011,0.015,0.001,0.03,0.02,20,15,37,750,66.7612,4.2189,17022.9
3,0.058,0.58,1.56,0.027,0.008,13.65,16.86,2.14,0.17,0.028,0.041,0.0009,0.025,0.01,4,3,53,700,63.5551,4.2256,17306
2,0.05,0.71,1.52,0.022,0.013,13.5,17.5,2.28,0.17,0.055,0.027,0.0013,0.035,0.02,32,39,98,650,64.2349,4.2891,17413.6
9,0.06,0.46,1.49,0.032,0.026,12.48,17.43,2.49,0.15,0.009,0.025,0.0008,0.0189,0.04,43,31,33,750,66.7895,4.2553,18143.3
13,0.08,0.67,1.44,0.026,0.009,12.3,17.11,2.31,0.35,0.013,0.006,0.001,0.0186,0.04,29,23,33,750,63.2041,4.2553,18172.8
18,0.012,0.56,0.81,0.024,0.004,10.67,16.39,2.11,0.27,0.0006,0.011,0.001,0.081,0.001,32,44,294,550,58.7002,4.2147,18235.5
15,0.06,0.74,1.7,0.038,0.011,13.04,17.31,2.56,0.3,0.011,0.005,0.0011,0.0192,0.04,35,32,20,800,67.3807,4.3053,18475
6,0.07,0.61,1.65,0.025,0.007,13.6,16.6,2.33,0.26,0.043,0.017,0.0011,0.025,0.01,57,80,157,600,66.6471,4.2613,18483.6
5,0.066,0.63,1.73,0.029,0.024,13.16,17.07,2.34,0.13,0.055,0.095,0.002,0.028,0.01,4,7,98,650,65.3684,4.2659,18524.4
4,0.078,0.62,1.6,0.021,0.008,13.51,16.9,2.08,0.16,0.037,0.031,0.001,0.028,0.01,2,3,61,700,62.6117,4.3064,18605.4
0,0.06,0.59,1.69,0.024,0.017,13.32,16.73,2.38,0.07,0.011,0.015,0.001,0.03,0.02,68,68,157,600,66.7612,4.2541,18851.3
5,0.066,0.63,1.73,0.029,0.024,13.16,17.07,2.34,0.13,0.055,0.095,0.002,0.028,0.01,11,2,20,750,65.3684,4.3488,19419.6
12,0.07,0.58,1.67,0.027,0.011,10.42,17.3,2.37,0.17,0.047,0.03,0.0007,0.029,0.03,37,22,26,750,60.6679,4.6562,19438.5
6,0.07,0.61,1.65,0.025,0.007,13.6,16.6,2.33,0.26,0.043,0.017,0.0011,0.025,0.01,61,78,157,600,66.6471,4.2613,19646.2
5,0.066,0.63,1.73,0.029,0.024,13.16,17.07,2.34,0.13,0.055,0.095,0.002,0.028,0.01,8,1,33,700,65.3684,4.4806,19807.3
0,0.06,0.59,1.69,0.024,0.017,13.32,16.73,2.38,0.07,0.011,0.015,0.001,0.03,0.02,21,34,98,650,66.7612,4.2835,19876.8
3,0.058,0.58,1.56,0.027,0.008,13.65,16.86,2.14,0.17,0.028,0.041,0.0009,0.025,0.01,7,11,98,650,63.5551,4.2838,19878.8
8,0.06,0.52,1.58,0.025,0.007,13.6,16.6,2.31,0.26,0.029,0.021,0.0007,0.0224,0.01,69,71,157,600,66.6248,4.2851,19980.4
8,0.06,0.52,1.58,0.025,0.007,13.6,16.6,2.31,0.26,0.029,0.021,0.0007,0.0224,0.01,35,45,98,650,66.6248,4.3124,19996.8
4,0.078,0.62,1.6,0.021,0.008,13.51,16.9,2.08,0.16,0.037,0.031,0.001,0.028,0.01,5,1,37,750,62.6117,4.0813,20054.7
18,0.012,0.56,0.81,0.024,0.004,10.67,16.39,2.11,0.27,0.0006,0.011,0.001,0.081,0.001,22,21,33,750,58.7002,4.3213,20245.3
0,0.06,0.59,1.69,0.024,0.017,13.32,16.73,2.38,0.07,0.011,0.015,0.001,0.03,0.02,18,18,61,700,66.7612,4.2668,20446.7
19,0.011,0.57,0.84,0.025,0.003,11.14,16.85,2.25,0.27,0.001,0.006,0.0002,0.0751,0.004,38,48,294,550,61.1435,4.3261,21066.2
17,0.012,0.55,0.87,0.025,0.005,11.22,16.79,2.02,0.28,0.001,0.015,0.0002,0.0765,0.007,17,17,33,750,57.9359,4.2701,21227.4
18,0.012,0.56,0.81,0.024,0.004,10.67,16.39,2.11,0.27,0.0006,0.011,0.001,0.081,0.001,57,58,108,650,58.7002,4.3231,21448.2
15,0.06,0.74,1.7,0.038,0.011,13.04,17.31,2.56,0.3,0.011,0.005,0.0011,0.0192,0.04,45,44,53,700,67.3807,4.3879,21478.8
10,0.07,0.73,1.62,0.029,0.019,11.92,16.97,2.45,0.14,0.009,0.022,0.0013,0.0159,0.04,20,19,20,800,64.0064,4.4613,21527.8
17,0.012,0.55,0.87,0.025,0.005,11.22,16.79,2.02,0.28,0.001,0.015,0.0002,0.0765,0.007,68,51,108,650,57.9359,4.3324,21548.2
11,0.07,0.81,1.75,0.026,0.01,10.28,16.97,2.44,0.15,0.044,0.04,0.0016,0.0241,0.04,29,32,20,800,60.2786,4.4613,21557.2
1,0.05,0.52,1.51,0.021,0.01,13.21,16.42,2.34,0.14,0.011,0.018,0.0005,0.034,0.01,28,21,37,750,66.6025,4.2501,21757
18,0.012,0.56,0.81,0.024,0.004,10.67,16.39,2.11,0.27,0.0006,0.011,0.001,0.081,0.001,63,70,196,600,58.7002,4.3721,22090.9
11,0.07,0.81,1.75,0.026,0.01,10.28,16.97,2.44,0.15,0.044,0.04,0.0016,0.0241,0.04,67,34,26,750,60.2786,4.6562,22181.1
4,0.078,0.62,1.6,0.021,0.008,13.51,16.9,2.08,0.16,0.037,0.031,0.001,0.028,0.01,4,6,108,650,62.6117,4.2175,22285.6
17,0.012,0.55,0.87,0.025,0.005,11.22,16.79,2.02,0.28,0.001,0.015,0.0002,0.0765,0.007,28,38,294,550,57.9359,4.5816,22927.2
10,0.07,0.73,1.62,0.029,0.019,11.92,16.97,2.45,0.14,0.009,0.022,0.0013,0.0159,0.04,40,26,33,750,64.0064,4.2553,23024.4
5,0.066,0.63,1.73,0.029,0.024,13.16,17.07,2.34,0.13,0.055,0.095,0.002,0.028,0.01,8,4,88,650,65.3684,4.3976,24245.5
3,0.058,0.58,1.56,0.027,0.008,13.65,16.86,2.14,0.17,0.028,0.041,0.0009,0.025,0.01,24,39,157,600,63.5551,4.3359,24435.5
8,0.06,0.52,1.58,0.025,0.007,13.6,16.6,2.31,0.26,0.029,0.021,0.0007,0.0224,0.01,26,37,61,700,66.6248,4.3372,24442.4
2,0.05,0.71,1.52,0.022,0.013,13.5,17.5,2.28,0.17,0.055,0.027,0.0013,0.035,0.02,56,77,157,600,64.2349,4.3896,24572.5
14,0.07,0.61,1.41,0.026,0.007,12.18,16.97,2.25,0.34,0.018,0.006,0.0008,0.0218,0.03,17,17,20,800,62.3719,4.4613,24706.3
4,0.078,0.62,1.6,0.021,0.008,13.51,16.9,2.08,0.16,0.037,0.031,0.001,0.028,0.01,3,3,53,700,62.6117,4.4580,24934.3
4,0.078,0.62,1.6,0.021,0.008,13.51,16.9,2.08,0.16,0.037,0.031,0.001,0.028,0.01,16,26,157,600,62.6117,4.3793,25009.3
6,0.07,0.61,1.65,0.025,0.007,13.6,16.6,2.33,0.26,0.043,0.017,0.0011,0.025,0.01,34,48,98,650,66.6471,4.3608,25771.7
9,0.06,0.46,1.49,0.032,0.026,12.48,17.43,2.49,0.15,0.009,0.025,0.0008,0.0189,0.04,29,19,20,800,66.7895,4.4613,25804
18,0.012,0.56,0.81,0.024,0.004,10.67,16.39,2.11,0.27,0.0006,0.011,0.001,0.081,0.001,48,72,196,600,58.7002,4.3721,26153
17,0.012,0.55,0.87,0.025,0.005,11.22,16.79,2.02,0.28,0.001,0.015,0.0002,0.0765,0.007,60,67,196,600,57.9359,4.4426,26436.3
3,0.058,0.58,1.56,0.027,0.008,13.65,16.86,2.14,0.17,0.028,0.041,0.0009,0.025,0.01,5,1,41,700,63.5551,4.4571,26491.3
13,0.08,0.67,1.44,0.026,0.009,12.3,17.11,2.31,0.35,0.013,0.006,0.001,0.0186,0.04,27,20,53,700,63.2041,4.2031,26746.7
2,0.05,0.71,1.52,0.022,0.013,13.5,17.5,2.28,0.17,0.055,0.027,0.0013,0.035,0.02,11,9,53,700,64.2349,4.4072,26892
5,0.066,0.63,1.73,0.029,0.024,13.16,17.07,2.34,0.13,0.055,0.095,0.002,0.028,0.01,5,5,83,650,65.3684,4.4624,27512.1
7,0.06,0.52,1.6,0.025,0.007,13.3,16.7,2.25,0.24,0.06,0.02,0.0008,0.0318,0.01,36,45,61,700,65.2279,4.4234,28241.8
13,0.08,0.67,1.44,0.026,0.009,12.3,17.11,2.31,0.35,0.013,0.006,0.001,0.0186,0.04,31,26,20,800,63.2041,4.4613,28514
7,0.06,0.52,1.6,0.025,0.007,13.3,16.7,2.25,0.24,0.06,0.02,0.0008,0.0318,0.01,77,81,157,600,65.2279,4.4771,29004.7
12,0.07,0.58,1.67,0.027,0.011,10.42,17.3,2.37,0.17,0.047,0.03,0.0007,0.029,0.03,45,23,41,700,60.6679,4.6232,29350.2
4,0.078,0.62,1.6,0.021,0.008,13.51,16.9,2.08,0.16,0.037,0.031,0.001,0.028,0.01,5,8,98,650,62.6117,4.4028,29708
1,0.05,0.52,1.51,0.021,0.01,13.21,16.42,2.34,0.14,0.011,0.018,0.0005,0.034,0.01,24,20,53,700,66.6025,4.4834,29984
1,0.05,0.52,1.51,0.021,0.01,13.21,16.42,2.34,0.14,0.011,0.018,0.0005,0.034,0.01,51,54,137,600,66.6025,4.5178,30572.5
7,0.06,0.52,1.6,0.025,0.007,13.3,16.7,2.25,0.24,0.06,0.02,0.0008,0.0318,0.01,45,55,98,650,65.2279,4.4271,30880.5
17,0.012,0.55,0.87,0.025,0.005,11.22,16.79,2.02,0.28,0.001,0.015,0.0002,0.0765,0.007,5,8,26,750,57.9359,4.5585,31484.9
9,0.06,0.46,1.49,0.032,0.026,12.48,17.43,2.49,0.15,0.009,0.025,0.0008,0.0189,0.04,35,26,53,700,66.7895,4.2031,31653.1
5,0.066,0.63,1.73,0.029,0.024,13.16,17.07,2.34,0.13,0.055,0.095,0.002,0.028,0.01,4,1,29,700,65.3684,4.6060,31762.4
11,0.07,0.81,1.75,0.026,0.01,10.28,16.97,2.44,0.15,0.044,0.04,0.0016,0.0241,0.04,37,31,41,700,60.2786,4.6232,32409
17,0.012,0.55,0.87,0.025,0.005,11.22,16.79,2.02,0.28,0.001,0.015,0.0002,0.0765,0.007,21,23,53,700,57.9359,4.6521,32510.4
6,0.07,0.61,1.65,0.025,0.007,13.6,16.6,2.33,0.26,0.043,0.017,0.0011,0.025,0.01,21,30,37,750,66.6471,4.5204,32781.8
5,0.066,0.63,1.73,0.029,0.024,13.16,17.07,2.34,0.13,0.055,0.095,0.002,0.028,0.01,4,2,78,650,65.3684,4.5269,32942.1
16,0.05,0.74,1.74,0.035,0.006,11.19,17.6,2.32,0.28,0.014,0.005,0.0007,0.023,0.03,26,22,33,750,59.6453,4.4138,33223.6
14,0.07,0.61,1.41,0.026,0.007,12.18,16.97,2.25,0.34,0.018,0.006,0.0008,0.0218,0.03,22,16,26,750,62.3719,4.6562,33278.6
3,0.058,0.58,1.56,0.027,0.008,13.65,16.86,2.14,0.17,0.028,0.041,0.0009,0.025,0.01,4,4,88,650,63.5551,4.4526,33399
5,0.066,0.63,1.73,0.029,0.024,13.16,17.07,2.34,0.13,0.055,0.095,0.002,0.028,0.01,25,36,157,600,65.3684,4.5065,33638.9
18,0.012,0.56,0.81,0.024,0.004,10.67,16.39,2.11,0.27,0.0006,0.011,0.001,0.081,0.001,31,25,53,700,58.7002,4.5182,33653.6
15,0.06,0.74,1.7,0.038,0.011,13.04,17.31,2.56,0.3,0.011,0.005,0.0011,0.0192,0.04,47,40,47,700,67.3807,4.6158,33723.4
0,0.06,0.59,1.69,0.024,0.017,13.32,16.73,2.38,0.07,0.011,0.015,0.001,0.03,0.02,17,28,88,650,66.7612,4.5301,33882.8
2,0.05,0.71,1.52,0.022,0.013,13.5,17.5,2.28,0.17,0.055,0.027,0.0013,0.035,0.02,21,33,88,650,64.2349,4.5032,34199
6,0.07,0.61,1.65,0.025,0.007,13.6,16.6,2.33,0.26,0.043,0.017,0.0011,0.025,0.01,28,34,61,700,66.6471,4.5092,34728.8
0,0.06,0.59,1.69,0.024,0.017,13.32,16.73,2.38,0.07,0.011,0.015,0.001,0.03,0.02,14,13,53,700,66.7612,4.5319,35050.9
14,0.07,0.61,1.41,0.026,0.007,12.18,16.97,2.25,0.34,0.018,0.006,0.0008,0.0218,0.03,21,15,41,700,62.3719,4.6232,35573.5
1,0.05,0.52,1.51,0.021,0.01,13.21,16.42,2.34,0.14,0.011,0.018,0.0005,0.034,0.01,20,47,88,650,66.6025,4.4444,36748.5
3,0.058,0.58,1.56,0.027,0.008,13.65,16.86,2.14,0.17,0.028,0.041,0.0009,0.025,0.01,4,7,83,650,63.5551,4.5355,37110
4,0.078,0.62,1.6,0.021,0.008,13.51,16.9,2.08,0.16,0.037,0.031,0.001,0.028,0.01,6,2,41,700,62.6117,4.6936,37127.6
18,0.012,0.56,0.81,0.024,0.004,10.67,16.39,2.11,0.27,0.0006,0.011,0.001,0.081,0.001,65,72,177,600,58.7002,4.6081,37586.3
15,0.06,0.74,1.7,0.038,0.011,13.04,17.31,2.56,0.3,0.011,0.005,0.0011,0.0192,0.04,45,33,26,750,67.3807,4.7802,37609.5
5,0.066,0.63,1.73,0.029,0.024,13.16,17.07,2.34,0.13,0.055,0.095,0.002,0.028,0.01,4,3,69,650,65.3684,4.6436,38620.6
3,0.058,0.58,1.56,0.027,0.008,13.65,16.86,2.14,0.17,0.028,0.041,0.0009,0.025,0.01,5,1,33,700,63.5551,4.6229,38782
6,0.07,0.61,1.65,0.025,0.007,13.6,16.6,2.33,0.26,0.043,0.017,0.0011,0.025,0.01,55,71,137,600,66.6471,4.6603,38940.1
0,0.06,0.59,1.69,0.024,0.017,13.32,16.73,2.38,0.07,0.011,0.015,0.001,0.03,0.02,54,50,137,600,66.7612,4.6288,39090.4
16,0.05,0.74,1.74,0.035,0.006,11.19,17.6,2.32,0.28,0.014,0.005,0.0007,0.023,0.03,16,20,53,700,59.6453,4.3879,39331.5
8,0.06,0.52,1.58,0.025,0.007,13.6,16.6,2.31,0.26,0.029,0.021,0.0007,0.0224,0.01,59,59,137,600,66.6248,4.6701,39434.3
13,0.08,0.67,1.44,0.026,0.009,12.3,17.11,2.31,0.35,0.013,0.006,0.001,0.0186,0.04,26,18,47,700,63.2041,4.4044,40365
2,0.05,0.71,1.52,0.022,0.013,13.5,17.5,2.28,0.17,0.055,0.027,0.0013,0.035,0.02,9,10,47,700,64.2349,4.6123,40807.5
8,0.06,0.52,1.58,0.025,0.007,13.6,16.6,2.31,0.26,0.029,0.021,0.0007,0.0224,0.01,27,35,88,650,66.6248,4.5779,42077
6,0.07,0.61,1.65,0.025,0.007,13.6,16.6,2.33,0.26,0.043,0.017,0.0011,0.025,0.01,61,75,137,600,66.6471,4.6603,42079.8
2,0.05,0.71,1.52,0.022,0.013,13.5,17.5,2.28,0.17,0.055,0.027,0.0013,0.035,0.02,60,75,137,600,64.2349,4.7385,42329.2
5,0.066,0.63,1.73,0.029,0.024,13.16,17.07,2.34,0.13,0.055,0.095,0.002,0.028,0.01,18,0,18,750,65.3684,4.4716,42527.3
10,0.07,0.73,1.62,0.029,0.019,11.92,16.97,2.45,0.14,0.009,0.022,0.0013,0.0159,0.04,28,21,53,700,64.0064,4.1956,42837.1
18,0.012,0.56,0.81,0.024,0.004,10.67,16.39,2.11,0.27,0.0006,0.011,0.001,0.081,0.001,20,12,26,750,58.7002,4.6479,44380.3
9,0.06,0.46,1.49,0.032,0.026,12.48,17.43,2.49,0.15,0.009,0.025,0.0008,0.0189,0.04,38,18,26,750,66.7895,4.6562,44459.3
6,0.07,0.61,1.65,0.025,0.007,13.6,16.6,2.33,0.26,0.043,0.017,0.0011,0.025,0.01,51,67,137,600,66.6471,4.6603,45688.2
4,0.078,0.62,1.6,0.021,0.008,13.51,16.9,2.08,0.16,0.037,0.031,0.001,0.028,0.01,3,13,88,650,62.6117,4.5844,46314.3
13,0.08,0.67,1.44,0.026,0.009,12.3,17.11,2.31,0.35,0.013,0.006,0.001,0.0186,0.04,34,19,26,750,63.2041,4.6562,46416.6
6,0.07,0.61,1.65,0.025,0.007,13.6,16.6,2.33,0.26,0.043,0.017,0.0011,0.025,0.01,22,41,88,650,66.6471,4.6661,47073.3
18,0.012,0.56,0.81,0.024,0.004,10.67,16.39,2.11,0.27,0.0006,0.011,0.001,0.081,0.001,47,47,88,650,58.7002,4.6763,47233.2
1,0.05,0.52,1.51,0.021,0.01,13.21,16.42,2.34,0.14,0.011,0.018,0.0005,0.034,0.01,19,13,47,700,66.6025,4.7119,47416.5
8,0.06,0.52,1.58,0.025,0.007,13.6,16.6,2.31,0.26,0.029,0.021,0.0007,0.0224,0.01,31,31,53,700,66.6248,4.6206,48497.2
6,0.07,0.61,1.65,0.025,0.007,13.6,16.6,2.33,0.26,0.043,0.017,0.0011,0.025,0.01,23,37,88,650,66.6471,4.6661,48580.2
16,0.05,0.74,1.74,0.035,0.006,11.19,17.6,2.32,0.28,0.014,0.005,0.0007,0.023,0.03,25,18,20,800,59.6453,4.7020,48834.7
1,0.05,0.52,1.51,0.021,0.01,13.21,16.42,2.34,0.14,0.011,0.018,0.0005,0.034,0.01,14,17,83,650,66.6025,4.5784,49051
1,0.05,0.52,1.51,0.021,0.01,13.21,16.42,2.34,0.14,0.011,0.018,0.0005,0.034,0.01,40,48,127,600,66.6025,4.7238,49271.8
6,0.07,0.61,1.65,0.025,0.007,13.6,16.6,2.33,0.26,0.043,0.017,0.0011,0.025,0.01,22,35,61,700,66.6471,4.5092,50195.5
7,0.06,0.52,1.6,0.025,0.007,13.3,16.7,2.25,0.24,0.06,0.02,0.0008,0.0318,0.01,64,78,137,600,65.2279,4.8388,51914
10,0.07,0.73,1.62,0.029,0.019,11.92,16.97,2.45,0.14,0.009,0.022,0.0013,0.0159,0.04,32,22,26,750,64.0064,4.6562,53844
2,0.05,0.71,1.52,0.022,0.013,13.5,17.5,2.28,0.17,0.055,0.027,0.0013,0.035,0.02,7,5,41,700,64.2349,4.8351,54240.6
0,0.06,0.59,1.69,0.024,0.017,13.32,16.73,2.38,0.07,0.011,0.015,0.001,0.03,0.02,13,10,47,700,66.7612,4.7418,54325.7
3,0.058,0.58,1.56,0.027,0.008,13.65,16.86,2.14,0.17,0.028,0.041,0.0009,0.025,0.01,4,1,69,650,63.5551,4.7667,54529.9
7,0.06,0.52,1.6,0.025,0.007,13.3,16.7,2.25,0.24,0.06,0.02,0.0008,0.0318,0.01,30,40,53,700,65.2279,4.7328,54592.6
4,0.078,0.62,1.6,0.021,0.008,13.51,16.9,2.08,0.16,0.037,0.031,0.001,0.028,0.01,4,1,33,700,62.6117,4.8638,55366.4
6,0.07,0.61,1.65,0.025,0.007,13.6,16.6,2.33,0.26,0.043,0.017,0.0011,0.025,0.01,20,36,88,650,66.6471,4.6661,55367
15,0.06,0.74,1.7,0.038,0.011,13.04,17.31,2.56,0.3,0.011,0.005,0.0011,0.0192,0.04,79,42,41,700,67.3807,4.8674,56959.2
3,0.058,0.58,1.56,0.027,0.008,13.65,16.86,2.14,0.17,0.028,0.041,0.0009,0.025,0.01,13,21,137,600,63.5551,4.6801,57191.8
1,0.05,0.52,1.51,0.021,0.01,13.21,16.42,2.34,0.14,0.011,0.018,0.0005,0.034,0.01,66,42,123,600,66.6025,4.8077,58106.8
4,0.078,0.62,1.6,0.021,0.008,13.51,16.9,2.08,0.16,0.037,0.031,0.001,0.028,0.01,3,4,78,650,62.6117,4.7651,58444.1
0,0.06,0.59,1.69,0.024,0.017,13.32,16.73,2.38,0.07,0.011,0.015,0.001,0.03,0.02,13,20,83,650,66.7612,4.6567,58464.6
4,0.078,0.62,1.6,0.021,0.008,13.51,16.9,2.08,0.16,0.037,0.031,0.001,0.028,0.01,10,17,137,600,62.6117,4.7051,59021.7
3,0.058,0.58,1.56,0.027,0.008,13.65,16.86,2.14,0.17,0.028,0.041,0.0009,0.025,0.01,7,2,29,700,63.5551,4.7121,59459.4
5,0.066,0.63,1.73,0.029,0.024,13.16,17.07,2.34,0.13,0.055,0.095,0.002,0.028,0.01,4,2,53,650,65.3684,4.8589,59828.4
7,0.06,0.52,1.6,0.025,0.007,13.3,16.7,2.25,0.24,0.06,0.02,0.0008,0.0318,0.01,36,44,88,650,65.2279,4.6789,61153
6,0.07,0.61,1.65,0.025,0.007,13.6,16.6,2.33,0.26,0.043,0.017,0.0011,0.025,0.01,51,67,127,600,66.6471,4.8706,61463.9
0,0.06,0.59,1.69,0.024,0.017,13.32,16.73,2.38,0.07,0.011,0.015,0.001,0.03,0.02,33,43,127,600,66.7612,4.8220,62873.3
1,0.05,0.52,1.51,0.021,0.01,13.21,16.42,2.34,0.14,0.011,0.018,0.0005,0.034,0.01,15,17,78,650,66.6025,4.7157,63269.6
2,0.05,0.71,1.52,0.022,0.013,13.5,17.5,2.28,0.17,0.055,0.027,0.0013,0.035,0.02,65,65,127,600,64.2349,4.9126,63872.6
6,0.07,0.61,1.65,0.025,0.007,13.6,16.6,2.33,0.26,0.043,0.017,0.0011,0.025,0.01,29,39,83,650,66.6471,4.8288,64516.7
8,0.06,0.52,1.58,0.025,0.007,13.6,16.6,2.31,0.26,0.029,0.021,0.0007,0.0224,0.01,36,26,47,700,66.6248,4.8441,65751.8
0,0.06,0.59,1.69,0.024,0.017,13.32,16.73,2.38,0.07,0.011,0.015,0.001,0.03,0.02,14,20,78,650,66.7612,4.7859,65752.1
4,0.078,0.62,1.6,0.021,0.008,13.51,16.9,2.08,0.16,0.037,0.031,0.001,0.028,0.01,6,3,29,700,62.6117,4.9556,66350.4
8,0.06,0.52,1.58,0.025,0.007,13.6,16.6,2.31,0.26,0.029,0.021,0.0007,0.0224,0.01,57,51,127,600,66.6248,4.8638,68090.4
6,0.07,0.61,1.65,0.025,0.007,13.6,16.6,2.33,0.26,0.043,0.017,0.0011,0.025,0.01,29,34,53,700,66.6471,4.8337,69139.3
18,0.012,0.56,0.81,0.024,0.004,10.67,16.39,2.11,0.27,0.0006,0.011,0.001,0.081,0.001,33,49,265,550,58.7002,4.9517,70352.8
0,0.06,0.59,1.69,0.024,0.017,13.32,16.73,2.38,0.07,0.011,0.015,0.001,0.03,0.02,37,46,123,600,66.7612,4.9006,70750.7
0,0.06,0.59,1.69,0.024,0.017,13.32,16.73,2.38,0.07,0.011,0.015,0.001,0.03,0.02,14,7,41,700,66.7612,4.9646,71503.6
6,0.07,0.61,1.65,0.025,0.007,13.6,16.6,2.33,0.26,0.043,0.017,0.0011,0.025,0.01,27,31,53,700,66.6471,4.8337,72737
3,0.058,0.58,1.56,0.027,0.008,13.65,16.86,2.14,0.17,0.028,0.041,0.0009,0.025,0.01,3,2,61,650,63.5551,4.9011,74012
1,0.05,0.52,1.51,0.021,0.01,13.21,16.42,2.34,0.14,0.011,0.018,0.0005,0.034,0.01,13,10,41,700,66.6025,4.9559,75033.7
3,0.058,0.58,1.56,0.027,0.008,13.65,16.86,2.14,0.17,0.028,0.041,0.0009,0.025,0.01,11,16,127,600,63.5551,4.8424,75363.6
4,0.078,0.62,1.6,0.021,0.008,13.51,16.9,2.08,0.16,0.037,0.031,0.001,0.028,0.01,5,1,69,650,62.6117,4.9296,76273.4
6,0.07,0.61,1.65,0.025,0.007,13.6,16.6,2.33,0.26,0.043,0.017,0.0011,0.025,0.01,21,34,53,700,66.6471,4.8337,77514
6,0.07,0.61,1.65,0.025,0.007,13.6,16.6,2.33,0.26,0.043,0.017,0.0011,0.025,0.01,40,56,127,600,66.6471,4.8706,78055.8
2,0.05,0.71,1.52,0.022,0.013,13.5,17.5,2.28,0.17,0.055,0.027,0.0013,0.035,0.02,11,15,78,650,64.2349,4.7230,78146.5
1,0.05,0.52,1.51,0.021,0.01,13.21,16.42,2.34,0.14,0.011,0.018,0.0005,0.034,0.01,37,44,118,600,66.6025,4.9139,78637.4
5,0.066,0.63,1.73,0.029,0.024,13.16,17.07,2.34,0.13,0.055,0.095,0.002,0.028,0.01,8,19,137,600,65.3684,4.7923,81217.1
8,0.06,0.52,1.58,0.025,0.007,13.6,16.6,2.31,0.26,0.029,0.021,0.0007,0.0224,0.01,26,34,78,650,66.6248,4.8564,81541.7
6,0.07,0.61,1.65,0.025,0.007,13.6,16.6,2.33,0.26,0.043,0.017,0.0011,0.025,0.01,24,37,83,650,66.6471,4.8288,82077.7
7,0.06,0.52,1.6,0.025,0.007,13.3,16.7,2.25,0.24,0.06,0.02,0.0008,0.0318,0.01,35,36,47,700,65.2279,4.9866,84836.2
18,0.012,0.56,0.81,0.024,0.004,10.67,16.39,2.11,0.27,0.0006,0.011,0.001,0.081,0.001,19,15,41,700,58.7002,4.9379,84875.9
7,0.06,0.52,1.6,0.025,0.007,13.3,16.7,2.25,0.24,0.06,0.02,0.0008,0.0318,0.01,58,72,127,600,65.2279,5.0179,85719.8
3,0.058,0.58,1.56,0.027,0.008,13.65,16.86,2.14,0.17,0.028,0.041,0.0009,0.025,0.01,5,1,53,650,63.5551,5.0401,85830.4
6,0.07,0.61,1.65,0.025,0.007,13.6,16.6,2.33,0.26,0.043,0.017,0.0011,0.025,0.01,19,33,53,700,66.6471,4.8337,89543.7
6,0.07,0.61,1.65,0.025,0.007,13.6,16.6,2.33,0.26,0.043,0.017,0.0011,0.025,0.01,38,55,118,600,66.6471,5.0656,95664.9
4,0.078,0.62,1.6,0.021,0.008,13.51,16.9,2.08,0.16,0.037,0.031,0.001,0.028,0.01,8,16,127,600,62.6117,4.8684,95836
2,0.05,0.71,1.52,0.022,0.013,13.5,17.5,2.28,0.17,0.055,0.027,0.0013,0.035,0.02,59,53,118,600,64.2349,5.0701,99189.7
7,0.06,0.52,1.6,0.025,0.007,13.3,16.7,2.25,0.24,0.06,0.02,0.0008,0.0318,0.01,46,42,78,650,65.2279,4.9449,99320.7
0,0.06,0.59,1.69,0.024,0.017,13.32,16.73,2.38,0.07,0.011,0.015,0.001,0.03,0.02,22,32,118,600,66.7612,5.0000,102824.8
8,0.06,0.52,1.58,0.025,0.007,13.6,16.6,2.31,0.26,0.029,0.021,0.0007,0.0224,0.01,29,42,118,600,66.6248,5.0390,105029.3
6,0.07,0.61,1.65,0.025,0.007,13.6,16.6,2.33,0.26,0.043,0.017,0.0011,0.025,0.01,26,30,47,700,66.6471,5.0878,105624.1
6,0.07,0.61,1.65,0.025,0.007,13.6,16.6,2.33,0.26,0.043,0.017,0.0011,0.025,0.01,22,27,47,700,66.6471,5.0878,116785.6
5,0.066,0.63,1.73,0.029,0.024,13.16,17.07,2.34,0.13,0.055,0.095,0.002,0.028,0.01,9,10,127,600,65.3684,4.9311,119600.9
16,0.05,0.74,1.74,0.035,0.006,11.19,17.6,2.32,0.28,0.014,0.005,0.0007,0.023,0.03,23,15,26,750,59.6453,4.7802,130477.9
7,0.06,0.52,1.6,0.025,0.007,13.3,16.7,2.25,0.24,0.06,0.02,0.0008,0.0318,0.01,41,55,118,600,65.2279,5.1788,142185.9
6,0.07,0.61,1.65,0.025,0.007,13.6,16.6,2.33,0.26,0.043,0.017,0.0011,0.025,0.01,26,39,108,600,66.6471,5.2890,152758
2,0.05,0.71,1.52,0.022,0.013,13.5,17.5,2.28,0.17,0.055,0.027,0.0013,0.035,0.02,28,37,108,600,64.2349,5.2471,173814.3
6,0.07,0.61,1.65,0.025,0.007,13.6,16.6,2.33,0.26,0.043,0.017,0.0011,0.025,0.01,25,23,41,700,66.6471,5.3538,178190.4
6,0.07,0.61,1.65,0.025,0.007,13.6,16.6,2.33,0.26,0.043,0.017,0.0011,0.025,0.01,14,22,41,700,66.6471,5.3538,222705.3
