Repository: avakanski/Creep-uncertainty-quantification

# Uncertainty Quantification in Multivariable Regression for Material Property Prediction with Bayesian Neural Networks
With the increased use of data-driven approaches and machine learning-based methods in material science, the importance of reliable uncertainty quantification (UQ) of the predicted variables for informed decision-making cannot be overstated. UQ in material property prediction poses unique challenges, including the multi-scale and multi-physics nature of materials, intricate interactions between numerous factors, limited availability of large curated datasets, etc. 

In this work, we introduce a physics-informed Bayesian Neural Networks (BNNs) approach for UQ, which integrates knowledge from governing laws in materials to guide the models toward physically consistent predictions. To evaluate the approach, we present case studies for predicting the creep rupture life of steel alloys. Experimental validation with three datasets of creep tests demonstrates that this method produces point predictions and uncertainty estimations that are competitive or exceed the performance of conventional UQ methods such as Gaussian Process Regression. Additionally, we evaluate the suitability of the proposed approach for UQ in an active learning scenario and report competitive performance. The most promising framework for creep life prediction is BNNs based on Markov Chain Monte Carlo approximation of the posterior distribution of network parameters, as it provided more reliable results in comparison to BNNs based on variational inference approximation or related NNs with probabilistic outputs.

## Repository Organization
This repository is organized as follows:
- **Uncertainty Quantification directory**: contains codes related to the application of Machine Learning methods for predicting creep rupture life of steel alloy materials. The objective is to calculate both single-point estimates and uncertainty estimates for the predicted creep rupture life. The codes provide implementation of 8 Machine Learning methods, which include conventional Machine Learning approaches (Quantile Regression, Natural Gradient Boosting Regression, Gaussian Process Regression), Neural Networks-based approaches with deterministic network parameters (Deep Ensemble, Monte Carlo Dropout), and Neural Network-based approaches with probabilistic network parameters (Variational Inference BNNs, Markov Chain Monte Carlo BNNs). For comparison, the implementation codes for standard Neural Networks with deterministic network parameters that output single-point predictions is also provided.
- **Physics-Informed Machine Learning directory**: contains code for predicting creep rupture life via Physics-Informed Machine Learning methods based on integrating knowledge from governing laws for creep modeling into data-driven approaches. Implementation codes are provided for the best-performing methods for uncertainty quantification, which include Gaussian Process Regression, Variational Inference BNNs, and Markov Chain Monte Carlo BNNs. For comparison, the implementation codes for standard Neural Networks with deterministic network parameters is also provided.
- **Active Learning directory**: contains code for an Active Learning task for predicting creep rupture life, where the learning objective is to iteratively select data points with the highest epistemic uncertainty and diversity for faster model training with fewer data points. Implementation codes are provided for the best-performing methods for uncertainty quantification, including Gaussian Process Regression, Variational Inference BNNs, and Markov Chain Monte Carlo BNNs.

## Data and Evaluation Metrics
The implemented methods for predicting creep rupture life are evaluated on three creep datasets: 
- Stainless Steel (SS) 316 alloys dataset (from the National Institute for Materials Science), containing 617 samples with 20 features per sample.
- Nickel-based superalloys dataset (from <a href="https://www.sciencedirect.com/science/article/pii/S0927025622000386">Han et al., 2022</a>), containing 153 samples with 15 features per sample.
- Titanium alloys dataset (from <a href="https://pubs.aip.org/aip/aml/article/1/1/016102/2878729/Machine-learning-assisted-interpretation-of-creep">Swetlana et al., 2023</a>), containing 177 samples with 24 features per sample.

The set of used performance metrics for evaluating the implemented methods include predictive accuracy metrics (Pearson Correlation Coefficient, $R^2$ Coefficient of Determination, Root-mean-square Deviation, Mean Absolute Error) and uncertainty quantification metrics (Coverage, Mean Interval Width, Composite Metric).

## Use
The codes are provided as Jupyter Notebook files. To reproduce the results, run the .ipynb files.

## 📖 Citation
If you use the codes or the methods in your work, please cite the following <a href="https://arxiv.org/abs/2311.02495">article</a>:   

    @ARTICLE{Li2023,

File: Uncertainty_Quanitfication/Data/Ni_superalloys_dataset.csv
Ni,Al,Co,Cr,Mo,Re,Ru,Ta,W,Ti,Nb,T,stress,creep_rupture_life
62.8,5.6,9,6.5,0.6,3,0,6.5,6,0,0,950,185,1890.4
59.3,5.8,5.8,2.9,3.9,4.9,6,5.6,5.8,0,0,1100,137,1062.6
59.8,5.6,5.6,4.6,2.4,6.4,5,5.6,5,0,0,1000,245,1021
59.3,5.8,5.8,2.9,3.9,4.9,6,5.6,5.8,0,0,1000,245,932.3
61.68,6,9,3.5,1.5,4,0,8,6,0.2,0,1100,120,907
50.57,5.55,16.5,2,2,5.95,3,8.25,6,0,0,982,248,870
60.45,5.7,10,3.5,0.6,4.8,0,8,6,0.85,0,982,248,732
61.8,5.7,5.8,3.2,2.9,5.8,3.6,5.6,5.6,0,0,1100,137,722
69.97,5.78,1.75,2,0.4,6.5,0,8.2,5.4,0,0,950,300,690.1
61.8,5.7,5.8,3.2,2.9,5.8,3.6,5.6,5.6,0,0,1000,245,688
69.97,5.78,1.75,2,0.4,6.5,0,8.2,5.4,0,0,1050,150,637.5
59.8,5.6,5.6,4.6,2.4,6.4,5,5.6,5,0,0,1100,137,608
60.45,5.7,10,3.5,0.6,4.8,0,8,6,0.85,0,1121,103,599
58.83,5,12,4,2,5,0,7,6,0,0,980,250,589.2
54.79,6,9,4,1.5,5,5,7,7,0,0.5,1100,130,581
57.7,6,8,3,4,4,0,9,8,0,0,1070,140,576.3
57.7,6,8,3,4,4,0,9,8,0,0,980,250,567.8
60.3,5.7,10,4,0.6,4.5,0,8,6,0.8,0,982,248,493
57.7,6,8,3,4,4,0,9,8,0,0,1100,120,487.3
56.65,6,12.65,5,1.55,4.5,1.6,6.4,5.65,0,0,1050,150,468.4
62.74,5.53,6.05,2.78,3,4.38,2.85,7.77,4.9,0,0,1070,137,461.2
56.79,6,9,4,1.5,5,3,7,7,0,0.5,1100,130,444
64,5.9,5.9,2.9,2.9,4.9,2,5.6,5.9,0,0,1100,137,410.3
61.65,5.8,10,4.2,0.6,4,0,8,5,0.65,0,982,248,398
62.8,5.6,9,6.5,0.6,3,0,6.5,6,0,0,1100,117,391.8
56.5,6,7,7,3,4.5,3,8,5,0,0,1085,137,386.3
62.74,5.53,6.05,2.78,3,4.38,2.85,7.77,4.9,0,0,1085,137,386.2
56.65,6,12.65,5,1.55,4.5,1.6,6.4,5.65,0,0,950,300,369.2
61.65,5.8,10,4.2,0.6,4,0,8,5,0.65,0,1121,103,369
52.2,6.1,14.5,3.5,2.4,4,3.9,8,5.4,0,0,950,400,328.2
62.74,5.53,6.05,2.78,3,4.38,2.85,7.77,4.9,0,0,1100,137,322.1
56.5,6,7,7,3,4.5,3,8,5,0,0,1100,137,321.6
62.5,6,6,6,3,4.5,0,7,5,0,0,1070,137,320.9
66.5,6,4,2,0.5,6.5,0,9,5.5,0,0,1130,140,304
60.9,6,6.9,3.5,1,4,4,8,5.4,0,0,950,400,302.5
51.7,6,14.4,6.1,1,3.9,3.7,7.9,5.3,0,0,1100,140,302.1
58.98,5,12,4,2,5,0,7,6,0,0,980,250,450
60.9,6,6.9,3.5,1,4,4,8,5.4,0,0,1100,140,282.1
59.4,5.6,10,5,2,3,0,9,6,0,0,982,248,279.7
60.45,5.7,10,3.5,0.6,4.8,0,8,6,0.85,0,982,296,276
57.79,6,9,4,1.5,5,2,7,7,0,0,1150,100,276
61,5.6,9,4.3,2,2,0,7.5,8,0,0.6,980,250,275
60.8,5.7,9.5,6.3,0.6,3,0,6.7,6.6,0.8,0,950,290,275
62.8,5.6,7,3.5,2,4.5,0,7.5,6.5,0,0.5,1100,137,274
65,6,6,3,3,5,0,6,6,0,0,1100,137,266.4
57.79,6,9,4,1.5,5,2,7,7,0,0.5,1100,140,264
62.74,5.53,6.05,2.78,3,4.38,2.85,7.77,4.9,0,0,1070,160,263.8
61.7,6,7.1,3.6,1,4.4,2.6,7.9,5.4,0,0,1100,140,263.3
54.2,6,12,4,1,5.4,3,8.4,6,0,0,1000,270,259.4
57.79,6,9,4,1.5,5,2,7,7,0,0.5,1100,140,256
61,6,6.9,3.5,2.4,4.1,2.7,8,5.5,0,0,1100,140,243.9
53.8,6.1,15,3.5,1,4.2,2.7,8.1,5.5,0,0,950,400,237.5
57.2,6,12,4,1,5.4,0,8.4,6,0,0,1140,120,233.5
60.45,5.7,10,3.5,0.6,4.8,0,8,6,0.85,0,1050,190,231
62.5,6,6,6,3,4.5,0,7,5,0,0,1085,137,230.6
60.45,5.7,10,3.5,0.6,4.8,0,8,6,0.85,0,1010,248,227
54.2,6,12,4,1,5.4,3,8.4,6,0,0,1100,150,221.7
59.79,6,9,4,1.5,5,0,7,7,0,0.5,1100,140,220
61.7,6,7.1,3.6,1,4.4,2.6,7.9,5.4,0,0,950,400,217.2
59.79,6,9,4,1.5,5,0,7,7,0,0.5,1100,140,217
57.2,6,12,4,1,5.4,0,8.4,6,0,0,1100,150,213.9
54.2,6,12,4,1,5.4,3,8.4,6,0,0,1140,120,212.9
60,6,12,3,2,5,0,6,6,0,0,1100,137,208.8
62.5,6,6,6,3,4.5,0,7,5,0,0,1070,160,206.1
61.4,5.7,9,4.3,2,2.1,0,7.5,8,0,0,1100,137,206
61.68,6,9,3.5,1.5,4,0,8,6,0.2,0,1100,137,206
52.2,6.1,14.5,3.5,2.4,4,3.9,8,5.4,0,0,1100,140,205.1
62.81,5.76,8.99,4.41,1.87,1.77,0,7.2,7.01,0,0.79,980,250,197.9
57.2,6,12,4,1,5.4,0,8.4,6,0,0,1000,270,190.6
56.5,6,7,7,3,4.5,3,8,5,0,0,1085,160,190.4
62.8,5.6,9,6.5,0.6,3,0,6.5,6,0,0,1150,100,188.3
59.79,6,9,4,1.5,5,0,7,7,0,0.5,1100,130,186.5
60.3,5.7,10,4,0.6,4.5,0,8,6,0.8,0,1050,190,184
60.35,5.71,9.94,4.76,3.04,3,0,7.74,3.9,1.01,0.55,1100,137,182
53.8,6.1,15,3.5,1,4.2,2.7,8.1,5.5,0,0,1100,140,180
57.79,6,9,4,1.5,5,2,7,7,0,0,1120,140,177
62.74,5.53,6.05,2.78,3,4.38,2.85,7.77,4.9,0,0,1070,180,172.9
60.3,5.7,10,4,0.6,4.5,0,8,6,0.8,0,1010,248,169
56.5,6,7,7,3,4.5,3,8,5,0,0,1150,137,166
62.5,6,6,6,3,4.5,0,7,5,0,0,1100,137,164
62.5,6,6,6,3,4.5,0,7,5,0,0,1070,180,163.7
58.8,5.9,6.7,5.7,2.1,3.9,3.6,7.8,5.3,0,0,1100,140,163
61,6,6.9,3.5,2.4,4.1,2.7,8,5.5,0,0,950,400,154.4
58.8,5.9,6.7,5.7,2.1,3.9,3.6,7.8,5.3,0,0,950,400,154.1
54,6,12,5,1,5,3,8,6,0,0,1000,310,153.5
55.8,5.9,6.5,4.6,2.1,6.4,7,7.6,4,0,0,1150,137,152
61,5.6,9,4.3,2,2,0,7.5,8,0,0.6,1100,137,148
57,6,12,5,1,5,0,8,6,0,0,1000,310,147.2
54.2,6,12,4,1,5.4,3,8.4,6,0,0,1100,165,146.9
58.4,6,12,3,2,5,1.6,6,6,0,0,1100,137,144
54.2,6,12,4,1,5.4,3,8.4,6,0,0,1000,290,143.6
61.65,5.8,10,4.2,0.6,4,0,8,5,0.65,0,1050,190,143
58.3,6,12,3,2,5,1.6,6,6,0,0,1100,137,140
57.05,5.47,9.46,4.57,4,2.83,3.96,7.38,3.77,0.98,0.53,1100,137,139.1
61.65,5.8,10,4.2,0.6,4,0,8,5,0.65,0,1010,248,139
69.97,5.78,1.75,2,0.4,6.5,0,8.2,5.4,0,0,1150,100,136.6
57.2,6,12,4,1,5.4,0,8.4,6,0,0,1100,165,131
65.8,6,4,2,0.4,6.8,0,9,6,0,0,1130,140,130
57.2,6,12,4,1,5.4,0,8.4,6,0,0,1000,290,127.9
59.79,6,9,4,1.5,5,0,7,7,0,0,1120,140,126
59.8,6,6.9,6.5,1,4,2.6,7.9,5.4,0,0,1100,140,124.6
61.68,6,9,3.5,1.5,4,0,8,6,0.2,0,1100,150,124
59.8,6,6.9,6.5,1,4,2.6,7.9,5.4,0,0,950,400,122.7
54.2,6,12,4,1,5.4,3,8.4,6,0,0,1000,310,122.4
62.81,5.76,8.99,4.41,1.87,1.77,0,7.2,7.01,0,0.79,1100,130,122.1
61.7,6,8.9,6.9,1.4,2.9,0,6.7,5.5,0,0,1100,137,122
51.7,6,14.4,6.1,1,3.9,3.7,7.9,5.3,0,0,950,400,121.6
66.5,6,4,2,0.5,6.5,0,9,5.5,0,0,1080,190,119
65.8,6,4,2,0.4,6.8,0,9,6,0,0,1080,190,119
60.4,6,9,5,1,4.2,0,3.9,9,0,1.5,1000,280,118
56.5,6,7,7,3,4.5,3,8,5,0,0,1085,170,113.2
54.2,6,12,4,1,5.4,3,8.4,6,0,0,1140,137,113.1
62.8,5.6,7,3.5,2,4.5,0,7.5,6.5,0,0.5,1130,137,110
59.79,6,9,4,1.5,5,0,7,7,0,0,1150,100,107
57.79,6,9,4,1.5,5,2,7,7,0,0,1130,140,103
66.4,6,4,2,0.4,6.2,0,9,6,0,0,1080,190,101
60,6,8,4,1,6,3,7,5,0,0,1150,130,108
61.4,5.6,9,2,2,4,0,7.5,8,0,0.5,1038,248,98.5
59.64,5.68,9.84,4.75,4.01,3,0,7.66,3.85,1.02,0.55,1100,137,95.2
58.8,5.9,6.5,4.6,1.1,6.4,5,7.6,4,0,0,1150,137,94
66.4,6,4,2,0.4,6.2,0,9,6,0,0,1130,140,94
57.2,6,12,4,1,5.4,0,8.4,6,0,0,1000,310,93.8
57.2,6,12,4,1,5.4,0,8.4,6,0,0,1140,137,93.6
60.89,5.8,10.02,4.84,2.03,3,0,7.82,4,1.04,0.56,1100,137,93.4
51.4,6,14.4,6.2,2.2,3.9,2.6,8,5.3,0,0,950,400,90
54,6,12,5,1,5,3,8,6,0,0,1100,180,87
61.68,6,9,3.5,1.5,4,0,8,6,0.2,0,1100,174,87
55.5,6,12,5,1,5,1.5,8,6,0,0,1000,310,86.5
55.5,6,12,5,1,5,1.5,8,6,0,0,1100,180,77.1
59.64,5.68,9.84,4.75,4.01,3,0,7.66,3.85,1.02,0.55,1100,137,77
54.2,6,12,4,1,5.4,3,8.4,6,0,0,1100,180,74.2
59.79,6,9,4,1.5,5,0,7,7,0,0,1130,140,71
54.2,6,12,4,1,5.4,3,8.4,6,0,0,1140,150,70.9
57,6,12,5,1,5,0,8,6,0,0,1100,180,65.6
62.9,6.2,7.3,4.1,1.5,4.5,0,8,5.5,0,0,1100,140,61
57.2,6,12,4,1,5.4,0,8.4,6,0,0,1100,180,59.6
59.1,5.6,9,4.3,2,4,0,7.5,8,0,0.5,1038,248,57.9
57.2,6,12,4,1,5.4,0,8.4,6,0,0,1140,150,55.7
60.1,5.6,9,4.3,2,3,0,7.5,8,0,0.5,1038,248,49.8
61,5.6,9,4.3,2,2,0,7.5,8,0,0.5,1100,170,47.7
56.65,6,12.65,5,1.55,4.5,1.6,6.4,5.65,0,0,1150,100,45.4
61,5.6,9,4.3,2,2,0,7.5,8,0,0.5,1100,169,42.1
51.4,6,14.4,6.2,2.2,3.9,2.6,8,5.3,0,0,1100,140,39.6
61,5.6,9,4.3,2,2,0,7.5,8,0,0.5,1070,210,37.3
61,5.6,9,4.3,2,2,0,7.5,8,0,0.5,1100,180,30
61,5.6,9,4.3,2,2,0,7.5,8,0,0.5,1100,190,22.8
61,5.6,9,4.3,2,2,0,7.5,8,0,0.5,1070,250,19.2
61,5.6,9,4.3,2,2,0,7.5,8,0,0.5,1100,200,18.3
61,5.6,9,4.3,2,2,0,7.5,8,0,0.5,1100,210,14.3
61,5.6,9,4.3,2,2,0,7.5,8,0,0.5,1070,280,12.3
61,5.6,9,4.3,2,2,0,7.5,8,0,0.5,1100,225,9.8
61,5.6,9,4.3,2,2,0,7.5,8,0,0.5,1100,220,9.3
61,5.6,9,4.3,2,2,0,7.5,8,0,0.5,1070,272,8.3

File: Uncertainty_Quanitfication/Data/SS316_dataset.csv (part 1 of 2)
Material,C,Si,Mn,P,S,Ni,Cr,Mo,Cu,Ti,Al,B,N,Nb+Ta,Elongation,Reduction of Area,Stress,Temperature,creep_rupture_life
0,0.06,0.59,1.69,0.024,0.017,13.32,16.73,2.38,0.07,0.011,0.015,0.001,0.03,0.02,55,61,235,650,29.2
1,0.05,0.52,1.51,0.021,0.01,13.21,16.42,2.34,0.14,0.011,0.018,0.0005,0.034,0.01,68,78,157,700,34.5
7,0.06,0.52,1.6,0.025,0.007,13.3,16.7,2.25,0.24,0.06,0.02,0.0008,0.0318,0.01,72,77,235,650,38.8
18,0.012,0.56,0.81,0.024,0.004,10.67,16.39,2.11,0.27,0.0006,0.011,0.001,0.081,0.001,106,80,177,700,39
8,0.06,0.52,1.58,0.025,0.007,13.6,16.6,2.31,0.26,0.029,0.021,0.0007,0.0224,0.01,75,83,157,700,40.2
3,0.058,0.58,1.56,0.027,0.008,13.65,16.86,2.14,0.17,0.028,0.041,0.0009,0.025,0.01,62,75,157,700,40.8
6,0.07,0.61,1.65,0.025,0.007,13.6,16.6,2.33,0.26,0.043,0.017,0.0011,0.025,0.01,81,85,157,700,43
0,0.06,0.59,1.69,0.024,0.017,13.32,16.73,2.38,0.07,0.011,0.015,0.001,0.03,0.02,73,74,157,700,44.4
16,0.05,0.74,1.74,0.035,0.006,11.19,17.6,2.32,0.28,0.014,0.005,0.0007,0.023,0.03,72,86,157,700,48.7
2,0.05,0.71,1.52,0.022,0.013,13.5,17.5,2.28,0.17,0.055,0.027,0.0013,0.035,0.02,65,79,157,700,51.5
7,0.06,0.52,1.6,0.025,0.007,13.3,16.7,2.25,0.24,0.06,0.02,0.0008,0.0318,0.01,116,85,157,700,52.2
3,0.058,0.58,1.56,0.027,0.008,13.65,16.86,2.14,0.17,0.028,0.041,0.0009,0.025,0.01,64,72,216,650,52.8
8,0.06,0.52,1.58,0.025,0.007,13.6,16.6,2.31,0.26,0.029,0.021,0.0007,0.0224,0.01,61,76,216,650,54
17,0.012,0.55,0.87,0.025,0.005,11.22,16.79,2.02,0.28,0.001,0.015,0.0002,0.0765,0.007,91,81,108,750,58.3
6,0.07,0.61,1.65,0.025,0.007,13.6,16.6,2.33,0.26,0.043,0.017,0.0011,0.025,0.01,90,86,108,750,62.4
10,0.07,0.73,1.62,0.029,0.019,11.92,16.97,2.45,0.14,0.009,0.022,0.0013,0.0159,0.04,82,79,137,700,69.3
5,0.066,0.63,1.73,0.029,0.024,13.16,17.07,2.34,0.13,0.055,0.095,0.002,0.028,0.01,66,77,157,700,71.9
7,0.06,0.52,1.6,0.025,0.007,13.3,16.7,2.25,0.24,0.06,0.02,0.0008,0.0318,0.01,105,83,108,750,72.2
6,0.07,0.61,1.65,0.025,0.007,13.6,16.6,2.33,0.26,0.043,0.017,0.0011,0.025,0.01,84,78,216,650,72.4
13,0.08,0.67,1.44,0.026,0.009,12.3,17.11,2.31,0.35,0.013,0.006,0.001,0.0186,0.04,102,82,137,700,73.9
1,0.05,0.52,1.51,0.021,0.01,13.21,16.42,2.34,0.14,0.011,0.018,0.0005,0.034,0.01,63,63,196,650,75
2,0.05,0.71,1.52,0.022,0.013,13.5,17.5,2.28,0.17,0.055,0.027,0.0013,0.035,0.02,59,73,216,650,78.6
5,0.066,0.63,1.73,0.029,0.024,13.16,17.07,2.34,0.13,0.055,0.095,0.002,0.028,0.01,48,60,108,750,81.4
14,0.07,0.61,1.41,0.026,0.007,12.18,16.97,2.25,0.34,0.018,0.006,0.0008,0.0218,0.03,95,78,137,700,83.3
4,0.078,0.62,1.6,0.021,0.008,13.51,16.9,2.08,0.16,0.037,0.031,0.001,0.028,0.01,59,55,216,650,86.1
11,0.07,0.81,1.75,0.026,0.01,10.28,16.97,2.44,0.15,0.044,0.04,0.0016,0.0241,0.04,109,83,137,700,86.4
4,0.078,0.62,1.6,0.021,0.008,13.51,16.9,2.08,0.16,0.037,0.031,0.001,0.028,0.01,50,58,157,700,86.9
18,0.012,0.56,0.81,0.024,0.004,10.67,16.39,2.11,0.27,0.0006,0.011,0.001,0.081,0.001,134,89,108,750,92.9
14,0.07,0.61,1.41,0.026,0.007,12.18,16.97,2.25,0.34,0.018,0.006,0.0008,0.0218,0.03,16,20,265,600,93.3
17,0.012,0.55,0.87,0.025,0.005,11.22,16.79,2.02,0.28,0.001,0.015,0.0002,0.0765,0.007,39,65,373,550,96.6
13,0.08,0.67,1.44,0.026,0.009,12.3,17.11,2.31,0.35,0.013,0.006,0.001,0.0186,0.04,16,22,265,600,97.2
1,0.05,0.52,1.51,0.021,0.01,13.21,16.42,2.34,0.14,0.011,0.018,0.0005,0.034,0.01,85,80,137,700,99.4
8,0.06,0.52,1.58,0.025,0.007,13.6,16.6,2.31,0.26,0.029,0.021,0.0007,0.0224,0.01,84,83,137,700,103.3
12,0.07,0.58,1.67,0.027,0.011,10.42,17.3,2.37,0.17,0.047,0.03,0.0007,0.029,0.03,107,83,137,700,107.2
8,0.06,0.52,1.58,0.025,0.007,13.6,16.6,2.31,0.26,0.029,0.021,0.0007,0.0224,0.01,72,74,196,650,108.5
5,0.066,0.63,1.73,0.029,0.024,13.16,17.07,2.34,0.13,0.055,0.095,0.002,0.028,0.01,56,80,216,650,108.8
6,0.07,0.61,1.65,0.025,0.007,13.6,16.6,2.33,0.26,0.043,0.017,0.0011,0.025,0.01,85,84,137,700,109.9
17,0.012,0.55,0.87,0.025,0.005,11.22,16.79,2.02,0.28,0.001,0.015,0.0002,0.0765,0.007,59,67,294,600,119
2,0.05,0.71,1.52,0.022,0.013,13.5,17.5,2.28,0.17,0.055,0.027,0.0013,0.035,0.02,79,76,137,700,123.9
0,0.06,0.59,1.69,0.024,0.017,13.32,16.73,2.38,0.07,0.011,0.015,0.001,0.03,0.02,108,73,137,700,126.6
6,0.07,0.61,1.65,0.025,0.007,13.6,16.6,2.33,0.26,0.043,0.017,0.0011,0.025,0.01,64,81,196,650,126.8
10,0.07,0.73,1.62,0.029,0.019,11.92,16.97,2.45,0.14,0.009,0.022,0.0013,0.0159,0.04,129,89,88,750,126.8
9,0.06,0.46,1.49,0.032,0.026,12.48,17.43,2.49,0.15,0.009,0.025,0.0008,0.0189,0.04,93,81,137,700,129.1
13,0.08,0.67,1.44,0.026,0.009,12.3,17.11,2.31,0.35,0.013,0.006,0.001,0.0186,0.04,62,69,196,650,130.5
3,0.058,0.58,1.56,0.027,0.008,13.65,16.86,2.14,0.17,0.028,0.041,0.0009,0.025,0.01,68,70,196,650,130.6
14,0.07,0.61,1.41,0.026,0.007,12.18,16.97,2.25,0.34,0.018,0.006,0.0008,0.0218,0.03,60,65,196,650,131.1
13,0.08,0.67,1.44,0.026,0.009,12.3,17.11,2.31,0.35,0.013,0.006,0.001,0.0186,0.04,89,79,88,750,135.2
18,0.012,0.56,0.81,0.024,0.004,10.67,16.39,2.11,0.27,0.0006,0.011,0.001,0.081,0.001,75,73,216,650,139.8
10,0.07,0.73,1.62,0.029,0.019,11.92,16.97,2.45,0.14,0.009,0.022,0.0013,0.0159,0.04,59,76,196,650,139.8
7,0.06,0.52,1.6,0.025,0.007,13.3,16.7,2.25,0.24,0.06,0.02,0.0008,0.0318,0.01,93,87,137,700,140.9
15,0.06,0.74,1.7,0.038,0.011,13.04,17.31,2.56,0.3,0.011,0.005,0.0011,0.0192,0.04,119,85,88,750,145.3
11,0.07,0.81,1.75,0.026,0.01,10.28,16.97,2.44,0.15,0.044,0.04,0.0016,0.0241,0.04,56,70,196,650,148.9
3,0.058,0.58,1.56,0.027,0.008,13.65,16.86,2.14,0.17,0.028,0.041,0.0009,0.025,0.01,84,69,137,700,151.6
15,0.06,0.74,1.7,0.038,0.011,13.04,17.31,2.56,0.3,0.011,0.005,0.0011,0.0192,0.04,21,16,265,600,158.3
1,0.05,0.52,1.51,0.021,0.01,13.21,16.42,2.34,0.14,0.011,0.018,0.0005,0.034,0.01,80,83,88,750,161.4
2,0.05,0.71,1.52,0.022,0.013,13.5,17.5,2.28,0.17,0.055,0.027,0.0013,0.035,0.02,56,74,196,650,161.7
14,0.07,0.61,1.41,0.026,0.007,12.18,16.97,2.25,0.34,0.018,0.006,0.0008,0.0218,0.03,81,61,88,750,161.9
16,0.05,0.74,1.74,0.035,0.006,11.19,17.6,2.32,0.28,0.014,0.005,0.0007,0.023,0.03,81,67,88,750,162.7
12,0.07,0.58,1.67,0.027,0.011,10.42,17.3,2.37,0.17,0.047,0.03,0.0007,0.029,0.03,53,72,196,650,163.1
0,0.06,0.59,1.69,0.024,0.017,13.32,16.73,2.38,0.07,0.011,0.015,0.001,0.03,0.02,69,72,196,650,166
11,0.07,0.81,1.75,0.026,0.01,10.28,16.97,2.44,0.15,0.044,0.04,0.0016,0.0241,0.04,87,72,88,750,170.1
17,0.012,0.55,0.87,0.025,0.005,11.22,16.79,2.02,0.28,0.001,0.015,0.0002,0.0765,0.007,69,78,147,700,171.5
12,0.07,0.58,1.67,0.027,0.011,10.42,17.3,2.37,0.17,0.047,0.03,0.0007,0.029,0.03,65,57,88,750,172.6
15,0.06,0.74,1.7,0.038,0.011,13.04,17.31,2.56,0.3,0.011,0.005,0.0011,0.0192,0.04,49,56,196,650,176.5
4,0.078,0.62,1.6,0.021,0.008,13.51,16.9,2.08,0.16,0.037,0.031,0.001,0.028,0.01,49,59,196,650,177
17,0.012,0.55,0.87,0.025,0.005,11.22,16.79,2.02,0.28,0.001,0.015,0.0002,0.0765,0.007,57,66,216,650,178
5,0.066,0.63,1.73,0.029,0.024,13.16,17.07,2.34,0.13,0.055,0.095,0.002,0.028,0.01,68,64,137,700,179.4
16,0.05,0.74,1.74,0.035,0.006,11.19,17.6,2.32,0.28,0.014,0.005,0.0007,0.023,0.03,75,76,137,700,183.4
15,0.06,0.74,1.7,0.038,0.011,13.04,17.31,2.56,0.3,0.011,0.005,0.0011,0.0192,0.04,76,79,137,700,184.2
18,0.012,0.56,0.81,0.024,0.004,10.67,16.39,2.11,0.27,0.0006,0.011,0.001,0.081,0.001,88,78,147,700,184.5
7,0.06,0.52,1.6,0.025,0.007,13.3,16.7,2.25,0.24,0.06,0.02,0.0008,0.0318,0.01,64,82,196,650,186.2
2,0.05,0.71,1.52,0.022,0.013,13.5,17.5,2.28,0.17,0.055,0.027,0.0013,0.035,0.02,98,83,88,750,187.4
3,0.058,0.58,1.56,0.027,0.008,13.65,16.86,2.14,0.17,0.028,0.041,0.0009,0.025,0.01,41,43,265,600,188.2
17,0.012,0.55,0.87,0.025,0.005,11.22,16.79,2.02,0.28,0.001,0.015,0.0002,0.0765,0.007,42,64,363,550,190.4
9,0.06,0.46,1.49,0.032,0.026,12.48,17.43,2.49,0.15,0.009,0.025,0.0008,0.0189,0.04,112,86,88,750,194.3
2,0.05,0.71,1.52,0.022,0.013,13.5,17.5,2.28,0.17,0.055,0.027,0.0013,0.035,0.02,31,35,265,600,207.4
17,0.012,0.55,0.87,0.025,0.005,11.22,16.79,2.02,0.28,0.001,0.015,0.0002,0.0765,0.007,49,64,284,600,207.5
16,0.05,0.74,1.74,0.035,0.006,11.19,17.6,2.32,0.28,0.014,0.005,0.0007,0.023,0.03,48,67,196,650,210.6
18,0.012,0.56,0.81,0.024,0.004,10.67,16.39,2.11,0.27,0.0006,0.011,0.001,0.081,0.001,53,64,284,600,214.8
4,0.078,0.62,1.6,0.021,0.008,13.51,16.9,2.08,0.16,0.037,0.031,0.001,0.028,0.01,36,55,108,750,216
0,0.06,0.59,1.69,0.024,0.017,13.32,16.73,2.38,0.07,0.011,0.015,0.001,0.03,0.02,37,39,265,600,217.4
9,0.06,0.46,1.49,0.032,0.026,12.48,17.43,2.49,0.15,0.009,0.025,0.0008,0.0189,0.04,54,75,196,650,218.1
5,0.066,0.63,1.73,0.029,0.024,13.16,17.07,2.34,0.13,0.055,0.095,0.002,0.028,0.01,33,33,88,750,218.2
19,0.011,0.57,0.84,0.025,0.003,11.14,16.85,2.25,0.27,0.001,0.006,0.0002,0.0751,0.004,45,73,196,650,219
0,0.06,0.59,1.69,0.024,0.017,13.32,16.73,2.38,0.07,0.011,0.015,0.001,0.03,0.02,91,76,88,750,223.4
18,0.012,0.56,0.81,0.024,0.004,10.67,16.39,2.11,0.27,0.0006,0.011,0.001,0.081,0.001,48,66,373,550,225.4
6,0.07,0.61,1.65,0.025,0.007,13.6,16.6,2.33,0.26,0.043,0.017,0.0011,0.025,0.01,72,84,88,750,234
6,0.07,0.61,1.65,0.025,0.007,13.6,16.6,2.33,0.26,0.043,0.017,0.0011,0.025,0.01,98,79,88,750,234.8
8,0.06,0.52,1.58,0.025,0.007,13.6,16.6,2.31,0.26,0.029,0.021,0.0007,0.0224,0.01,45,62,265,600,238.9
16,0.05,0.74,1.74,0.035,0.006,11.19,17.6,2.32,0.28,0.014,0.005,0.0007,0.023,0.03,28,16,265,600,243
8,0.06,0.52,1.58,0.025,0.007,13.6,16.6,2.31,0.26,0.029,0.021,0.0007,0.0224,0.01,85,81,88,750,252.2
5,0.066,0.63,1.73,0.029,0.024,13.16,17.07,2.34,0.13,0.055,0.095,0.002,0.028,0.01,62,78,196,650,254
12,0.07,0.58,1.67,0.027,0.011,10.42,17.3,2.37,0.17,0.047,0.03,0.0007,0.029,0.03,24,18,265,600,254.5
3,0.058,0.58,1.56,0.027,0.008,13.65,16.86,2.14,0.17,0.028,0.041,0.0009,0.025,0.01,65,70,88,750,265.8
7,0.06,0.52,1.6,0.025,0.007,13.3,16.7,2.25,0.24,0.06,0.02,0.0008,0.0318,0.01,93,85,88,750,269
11,0.07,0.81,1.75,0.026,0.01,10.28,16.97,2.44,0.15,0.044,0.04,0.0016,0.0241,0.04,27,24,265,600,269.7
17,0.012,0.55,0.87,0.025,0.005,11.22,16.79,2.02,0.28,0.001,0.015,0.0002,0.0765,0.007,109,81,88,750,275
4,0.078,0.62,1.6,0.021,0.008,13.51,16.9,2.08,0.16,0.037,0.031,0.001,0.028,0.01,49,51,137,700,287.5
18,0.012,0.56,0.81,0.024,0.004,10.67,16.39,2.11,0.27,0.0006,0.011,0.001,0.081,0.001,149,85,88,750,291.4
7,0.06,0.52,1.6,0.025,0.007,13.3,16.7,2.25,0.24,0.06,0.02,0.0008,0.0318,0.01,42,47,265,600,307.2
6,0.07,0.61,1.65,0.025,0.007,13.6,16.6,2.33,0.26,0.043,0.017,0.0011,0.025,0.01,56,57,265,600,321.1
14,0.07,0.61,1.41,0.026,0.007,12.18,16.97,2.25,0.34,0.018,0.006,0.0008,0.0218,0.03,56,41,53,800,342.5
4,0.078,0.62,1.6,0.021,0.008,13.51,16.9,2.08,0.16,0.037,0.031,0.001,0.028,0.01,29,38,265,600,364.4
10,0.07,0.73,1.62,0.029,0.019,11.92,16.97,2.45,0.14,0.009,0.022,0.0013,0.0159,0.04,42,54,265,600,366.1
1,0.05,0.52,1.51,0.021,0.01,13.21,16.42,2.34,0.14,0.011,0.018,0.0005,0.034,0.01,54,55,235,600,373.8
15,0.06,0.74,1.7,0.038,0.011,13.04,17.31,2.56,0.3,0.011,0.005,0.0011,0.0192,0.04,100,73,53,800,388.4
12,0.07,0.58,1.67,0.027,0.011,10.42,17.3,2.37,0.17,0.047,0.03,0.0007,0.029,0.03,46,40,53,800,389.6
10,0.07,0.73,1.62,0.029,0.019,11.92,16.97,2.45,0.14,0.009,0.022,0.0013,0.0159,0.04,99,70,53,800,390.6
9,0.06,0.46,1.49,0.032,0.026,12.48,17.43,2.49,0.15,0.009,0.025,0.0008,0.0189,0.04,49,56,265,600,400.2
11,0.07,0.81,1.75,0.026,0.01,10.28,16.97,2.44,0.15,0.044,0.04,0.0016,0.0241,0.04,68,53,53,800,407.2
16,0.05,0.74,1.74,0.035,0.006,11.19,17.6,2.32,0.28,0.014,0.005,0.0007,0.023,0.03,82,60,53,800,409
14,0.07,0.61,1.41,0.026,0.007,12.18,16.97,2.25,0.34,0.018,0.006,0.0008,0.0218,0.03,75,63,108,700,417.6
10,0.07,0.73,1.62,0.029,0.019,11.92,16.97,2.45,0.14,0.009,0.022,0.0013,0.0159,0.04,127,82,108,700,425.1
17,0.012,0.55,0.87,0.025,0.005,11.22,16.79,2.02,0.28,0.001,0.015,0.0002,0.0765,0.007,65,70,127,700,428
13,0.08,0.67,1.44,0.026,0.009,12.3,17.11,2.31,0.35,0.013,0.006,0.001,0.0186,0.04,96,67,108,700,433
18,0.012,0.56,0.81,0.024,0.004,10.67,16.39,2.11,0.27,0.0006,0.011,0.001,0.081,0.001,112,81,127,700,437.5
13,0.08,0.67,1.44,0.026,0.009,12.3,17.11,2.31,0.35,0.013,0.006,0.001,0.0186,0.04,83,62,53,800,447.7
9,0.06,0.46,1.49,0.032,0.026,12.48,17.43,2.49,0.15,0.009,0.025,0.0008,0.0189,0.04,123,73,53,800,457.7
1,0.05,0.52,1.51,0.021,0.01,13.21,16.42,2.34,0.14,0.011,0.018,0.0005,0.034,0.01,85,80,108,700,468.7
12,0.07,0.58,1.67,0.027,0.011,10.42,17.3,2.37,0.17,0.047,0.03,0.0007,0.029,0.03,72,59,108,700,469.8
1,0.05,0.52,1.51,0.021,0.01,13.21,16.42,2.34,0.14,0.011,0.018,0.0005,0.034,0.01,88,75,157,650,495.8
11,0.07,0.81,1.75,0.026,0.01,10.28,16.97,2.44,0.15,0.044,0.04,0.0016,0.0241,0.04,78,66,108,700,498
16,0.05,0.74,1.74,0.035,0.006,11.19,17.6,2.32,0.28,0.014,0.005,0.0007,0.023,0.03,46,49,108,700,511.8
19,0.011,0.57,0.84,0.025,0.003,11.14,16.85,2.25,0.27,0.001,0.006,0.0002,0.0751,0.004,49,70,353,550,514
9,0.06,0.46,1.49,0.032,0.026,12.48,17.43,2.49,0.15,0.009,0.025,0.0008,0.0189,0.04,112,81,108,700,535.6
5,0.066,0.63,1.73,0.029,0.024,13.16,17.07,2.34,0.13,0.055,0.095,0.002,0.028,0.01,46,67,265,600,547.1
12,0.07,0.58,1.67,0.027,0.011,10.42,17.3,2.37,0.17,0.047,0.03,0.0007,0.029,0.03,47,55,69,750,555.4
15,0.06,0.74,1.7,0.038,0.011,13.04,17.31,2.56,0.3,0.011,0.005,0.0011,0.0192,0.04,68,68,33,850,564.5
18,0.012,0.56,0.81,0.024,0.004,10.67,16.39,2.11,0.27,0.0006,0.011,0.001,0.081,0.001,77,77,186,650,574.8
10,0.07,0.73,1.62,0.029,0.019,11.92,16.97,2.45,0.14,0.009,0.022,0.0013,0.0159,0.04,123,78,69,750,576.5
12,0.07,0.58,1.67,0.027,0.011,10.42,17.3,2.37,0.17,0.047,0.03,0.0007,0.029,0.03,41,35,33,850,578.4
8,0.06,0.52,1.58,0.025,0.007,13.6,16.6,2.31,0.26,0.029,0.021,0.0007,0.0224,0.01,76,82,108,700,586.7
6,0.07,0.61,1.65,0.025,0.007,13.6,16.6,2.33,0.26,0.043,0.017,0.0011,0.025,0.01,98,84,108,700,592
5,0.066,0.63,1.73,0.029,0.024,13.16,17.07,2.34,0.13,0.055,0.095,0.002,0.028,0.01,56,74,177,650,615
14,0.07,0.61,1.41,0.026,0.007,12.18,16.97,2.25,0.34,0.018,0.006,0.0008,0.0218,0.03,54,43,69,750,615.4
18,0.012,0.56,0.81,0.024,0.004,10.67,16.39,2.11,0.27,0.0006,0.011,0.001,0.081,0.001,66,55,265,600,623
11,0.07,0.81,1.75,0.026,0.01,10.28,16.97,2.44,0.15,0.044,0.04,0.0016,0.0241,0.04,38,48,33,850,623.4
2,0.05,0.71,1.52,0.022,0.013,13.5,17.5,2.28,0.17,0.055,0.027,0.0013,0.035,0.02,78,77,108,700,624.2
6,0.07,0.61,1.65,0.025,0.007,13.6,16.6,2.33,0.26,0.043,0.017,0.0011,0.025,0.01,66,82,108,700,624.4
0,0.06,0.59,1.69,0.024,0.017,13.32,16.73,2.38,0.07,0.011,0.015,0.001,0.03,0.02,70,67,108,700,625.5
16,0.05,0.74,1.74,0.035,0.006,11.19,17.6,2.32,0.28,0.014,0.005,0.0007,0.023,0.03,64,52,33,850,625.7
18,0.012,0.56,0.81,0.024,0.004,10.67,16.39,2.11,0.27,0.0006,0.011,0.001,0.081,0.001,44,60,363,550,633.3
13,0.08,0.67,1.44,0.026,0.009,12.3,17.11,2.31,0.35,0.013,0.006,0.001,0.0186,0.04,93,73,69,750,640.5
16,0.05,0.74,1.74,0.035,0.006,11.19,17.6,2.32,0.28,0.014,0.005,0.0007,0.023,0.03,63,49,69,750,644.1
11,0.07,0.81,1.75,0.026,0.01,10.28,16.97,2.44,0.15,0.044,0.04,0.0016,0.0241,0.04,63,50,69,750,656.4
3,0.058,0.58,1.56,0.027,0.008,13.65,16.86,2.14,0.17,0.028,0.041,0.0009,0.025,0.01,42,61,235,600,658
18,0.012,0.56,0.81,0.024,0.004,10.67,16.39,2.11,0.27,0.0006,0.011,0.001,0.081,0.001,62,67,265,600,659.4
9,0.06,0.46,1.49,0.032,0.026,12.48,17.43,2.49,0.15,0.009,0.025,0.0008,0.0189,0.04,59,48,33,850,661.6
15,0.06,0.74,1.7,0.038,0.011,13.04,17.31,2.56,0.3,0.011,0.005,0.0011,0.0192,0.04,88,79,69,750,679.6
14,0.07,0.61,1.41,0.026,0.007,12.18,16.97,2.25,0.34,0.018,0.006,0.0008,0.0218,0.03,19,15,235,600,680.6
3,0.058,0.58,1.56,0.027,0.008,13.65,16.86,2.14,0.17,0.028,0.041,0.0009,0.025,0.01,53,56,157,650,703.6
4,0.078,0.62,1.6,0.021,0.008,13.51,16.9,2.08,0.16,0.037,0.031,0.001,0.028,0.01,24,30,88,750,703.9
8,0.06,0.52,1.58,0.025,0.007,13.6,16.6,2.31,0.26,0.029,0.021,0.0007,0.0224,0.01,51,72,235,600,713.4
10,0.07,0.73,1.62,0.029,0.019,11.92,16.97,2.45,0.14,0.009,0.022,0.0013,0.0159,0.04,81,54,33,850,718.5
16,0.05,0.74,1.74,0.035,0.006,11.19,17.6,2.32,0.28,0.014,0.005,0.0007,0.023,0.03,28,43,137,675,758.3
7,0.06,0.52,1.6,0.025,0.007,13.3,16.7,2.25,0.24,0.06,0.02,0.0008,0.0318,0.01,76,86,108,700,759.2
6,0.07,0.61,1.65,0.025,0.007,13.6,16.6,2.33,0.26,0.043,0.017,0.0011,0.025,0.01,79,82,157,650,761.5
14,0.07,0.61,1.41,0.026,0.007,12.18,16.97,2.25,0.34,0.018,0.006,0.0008,0.0218,0.03,42,40,33,850,764.1
2,0.05,0.71,1.52,0.022,0.013,13.5,17.5,2.28,0.17,0.055,0.027,0.0013,0.035,0.02,49,59,235,600,777.2
5,0.066,0.63,1.73,0.029,0.024,13.16,17.07,2.34,0.13,0.055,0.095,0.002,0.028,0.01,24,23,108,700,787.2
9,0.06,0.46,1.49,0.032,0.026,12.48,17.43,2.49,0.15,0.009,0.025,0.0008,0.0189,0.04,80,79,69,750,802.2
13,0.08,0.67,1.44,0.026,0.009,12.3,17.11,2.31,0.35,0.013,0.006,0.001,0.0186,0.04,20,16,235,600,804.7
6,0.07,0.61,1.65,0.025,0.007,13.6,16.6,2.33,0.26,0.043,0.017,0.0011,0.025,0.01,54,83,157,650,811.4
0,0.06,0.59,1.69,0.024,0.017,13.32,16.73,2.38,0.07,0.011,0.015,0.001,0.03,0.02,45,52,235,600,811.4
11,0.07,0.81,1.75,0.026,0.01,10.28,16.97,2.44,0.15,0.044,0.04,0.0016,0.0241,0.04,18,15,235,600,824.6
5,0.066,0.63,1.73,0.029,0.024,13.16,17.07,2.34,0.13,0.055,0.095,0.002,0.028,0.01,9,12,69,750,825.2
8,0.06,0.52,1.58,0.025,0.007,13.6,16.6,2.31,0.26,0.029,0.021,0.0007,0.0224,0.01,79,80,157,650,825.7
0,0.06,0.59,1.69,0.024,0.017,13.32,16.73,2.38,0.07,0.011,0.015,0.001,0.03,0.02,55,72,157,650,857
1,0.05,0.52,1.51,0.021,0.01,13.21,16.42,2.34,0.14,0.011,0.018,0.0005,0.034,0.01,75,71,69,750,865
1,0.05,0.52,1.51,0.021,0.01,13.21,16.42,2.34,0.14,0.011,0.018,0.0005,0.034,0.01,48,61,216,600,868.5
10,0.07,0.73,1.62,0.029,0.019,11.92,16.97,2.45,0.14,0.009,0.022,0.0013,0.0159,0.04,26,28,235,600,870.9
1,0.05,0.52,1.51,0.021,0.01,13.21,16.42,2.34,0.14,0.011,0.018,0.0005,0.034,0.01,47,62,216,600,887.7
15,0.06,0.74,1.7,0.038,0.011,13.04,17.31,2.56,0.3,0.011,0.005,0.0011,0.0192,0.04,64,79,108,700,888.5
3,0.058,0.58,1.56,0.027,0.008,13.65,16.86,2.14,0.17,0.028,0.041,0.0009,0.025,0.01,39,50,108,700,923.2
6,0.07,0.61,1.65,0.025,0.007,13.6,16.6,2.33,0.26,0.043,0.017,0.0011,0.025,0.01,44,70,235,600,925.4
4,0.078,0.62,1.6,0.021,0.008,13.51,16.9,2.08,0.16,0.037,0.031,0.001,0.028,0.01,36,46,157,650,1009.9
12,0.07,0.58,1.67,0.027,0.011,10.42,17.3,2.37,0.17,0.047,0.03,0.0007,0.029,0.03,43,35,41,800,1010
4,0.078,0.62,1.6,0.021,0.008,13.51,16.9,2.08,0.16,0.037,0.031,0.001,0.028,0.01,35,46,235,600,1013.7
2,0.05,0.71,1.52,0.022,0.013,13.5,17.5,2.28,0.17,0.055,0.027,0.0013,0.035,0.02,65,66,69,750,1015
7,0.06,0.52,1.6,0.025,0.007,13.3,16.7,2.25,0.24,0.06,0.02,0.0008,0.0318,0.01,47,75,235,600,1027.1
12,0.07,0.58,1.67,0.027,0.011,10.42,17.3,2.37,0.17,0.047,0.03,0.0007,0.029,0.03,28,37,235,600,1033
8,0.06,0.52,1.58,0.025,0.007,13.6,16.6,2.31,0.26,0.029,0.021,0.0007,0.0224,0.01,98,72,69,750,1036.2
15,0.06,0.74,1.7,0.038,0.011,13.04,17.31,2.56,0.3,0.011,0.005,0.0011,0.0192,0.04,34,41,235,600,1036.8
6,0.07,0.61,1.65,0.025,0.007,13.6,16.6,2.33,0.26,0.043,0.017,0.0011,0.025,0.01,80,79,69,750,1048.9
16,0.05,0.74,1.74,0.035,0.006,11.19,17.6,2.32,0.28,0.014,0.005,0.0007,0.023,0.03,39,39,235,600,1049.5
0,0.06,0.59,1.69,0.024,0.017,13.32,16.73,2.38,0.07,0.011,0.015,0.001,0.03,0.02,29,28,69,750,1081.9
19,0.011,0.57,0.84,0.025,0.003,11.14,16.85,2.25,0.27,0.001,0.006,0.0002,0.0751,0.004,41,62,353,550,1090.7
3,0.058,0.58,1.56,0.027,0.008,13.65,16.86,2.14,0.17,0.028,0.041,0.0009,0.025,0.01,13,25,69,750,1122.4
18,0.012,0.56,0.81,0.024,0.004,10.67,16.39,2.11,0.27,0.0006,0.011,0.001,0.081,0.001,91,74,69,750,1157.8
18,0.012,0.56,0.81,0.024,0.004,10.67,16.39,2.11,0.27,0.0006,0.011,0.001,0.081,0.001,49,56,255,600,1164
17,0.012,0.55,0.87,0.025,0.005,11.22,16.79,2.02,0.28,0.001,0.015,0.0002,0.0765,0.007,98,60,69,750,1192.2
14,0.07,0.61,1.41,0.026,0.007,12.18,16.97,2.25,0.34,0.018,0.006,0.0008,0.0218,0.03,43,36,88,700,1217.4
14,0.07,0.61,1.41,0.026,0.007,12.18,16.97,2.25,0.34,0.018,0.006,0.0008,0.0218,0.03,31,30,41,800,1221.7
17,0.012,0.55,0.87,0.025,0.005,11.22,16.79,2.02,0.28,0.001,0.015,0.0002,0.0765,0.007,51,68,186,650,1223
18,0.012,0.56,0.81,0.024,0.004,10.67,16.39,2.11,0.27,0.0006,0.011,0.001,0.081,0.001,109,80,108,700,1239.2
10,0.07,0.73,1.62,0.029,0.019,11.92,16.97,2.45,0.14,0.009,0.022,0.0013,0.0159,0.04,69,51,41,800,1239.4
15,0.06,0.74,1.7,0.038,0.011,13.04,17.31,2.56,0.3,0.011,0.005,0.0011,0.0192,0.04,75,60,41,800,1268.2
7,0.06,0.52,1.6,0.025,0.007,13.3,16.7,2.25,0.24,0.06,0.02,0.0008,0.0318,0.01,67,83,157,650,1295.3
12,0.07,0.58,1.67,0.027,0.011,10.42,17.3,2.37,0.17,0.047,0.03,0.0007,0.029,0.03,41,40,88,700,1304.8
7,0.06,0.52,1.6,0.025,0.007,13.3,16.7,2.25,0.24,0.06,0.02,0.0008,0.0318,0.01,67,78,69,750,1317.6
17,0.012,0.55,0.87,0.025,0.005,11.22,16.79,2.02,0.28,0.001,0.015,0.0002,0.0765,0.007,77,71,108,700,1319
11,0.07,0.81,1.75,0.026,0.01,10.28,16.97,2.44,0.15,0.044,0.04,0.0016,0.0241,0.04,59,45,41,800,1322.9
1,0.05,0.52,1.51,0.021,0.01,13.21,16.42,2.34,0.14,0.011,0.018,0.0005,0.034,0.01,78,64,137,650,1335.9
15,0.06,0.74,1.7,0.038,0.011,13.04,17.31,2.56,0.3,0.011,0.005,0.0011,0.0192,0.04,74,74,26,850,1337.8
19,0.011,0.57,0.84,0.025,0.003,11.14,16.85,2.25,0.27,0.001,0.006,0.0002,0.0751,0.004,55,76,176,650,1356.1
13,0.08,0.67,1.44,0.026,0.009,12.3,17.11,2.31,0.35,0.013,0.006,0.001,0.0186,0.04,52,47,41,800,1358.1
13,0.08,0.67,1.44,0.026,0.009,12.3,17.11,2.31,0.35,0.013,0.006,0.001,0.0186,0.04,44,43,88,700,1359.3
5,0.066,0.63,1.73,0.029,0.024,13.16,17.07,2.34,0.13,0.055,0.095,0.002,0.028,0.01,56,54,157,650,1369.4
10,0.07,0.73,1.62,0.029,0.019,11.92,16.97,2.45,0.14,0.009,0.022,0.0013,0.0159,0.04,78,66,88,700,1370.5
14,0.07,0.61,1.41,0.026,0.007,12.18,16.97,2.25,0.34,0.018,0.006,0.0008,0.0218,0.03,40,41,137,650,1425
9,0.06,0.46,1.49,0.032,0.026,12.48,17.43,2.49,0.15,0.009,0.025,0.0008,0.0189,0.04,67,57,41,800,1440
16,0.05,0.74,1.74,0.035,0.006,11.19,17.6,2.32,0.28,0.014,0.005,0.0007,0.023,0.03,38,38,41,800,1460.1
11,0.07,0.81,1.75,0.026,0.01,10.28,16.97,2.44,0.15,0.044,0.04,0.0016,0.0241,0.04,48,45,88,700,1485.1
16,0.05,0.74,1.74,0.035,0.006,11.19,17.6,2.32,0.28,0.014,0.005,0.0007,0.023,0.03,34,37,88,700,1500.4
4,0.078,0.62,1.6,0.021,0.008,13.51,16.9,2.08,0.16,0.037,0.031,0.001,0.028,0.01,20,27,108,700,1507.3
13,0.08,0.67,1.44,0.026,0.009,12.3,17.11,2.31,0.35,0.013,0.006,0.001,0.0186,0.04,45,46,137,650,1545.4
12,0.07,0.58,1.67,0.027,0.011,10.42,17.3,2.37,0.17,0.047,0.03,0.0007,0.029,0.03,28,31,26,850,1598.8
2,0.05,0.71,1.52,0.022,0.013,13.5,17.5,2.28,0.17,0.055,0.027,0.0013,0.035,0.02,77,77,157,650,1600.8
5,0.066,0.63,1.73,0.029,0.024,13.16,17.07,2.34,0.13,0.055,0.095,0.002,0.028,0.01,5,6,53,750,1620
10,0.07,0.73,1.62,0.029,0.019,11.92,16.97,2.45,0.14,0.009,0.022,0.0013,0.0159,0.04,56,43,26,850,1622.7
1,0.05,0.52,1.51,0.021,0.01,13.21,16.42,2.34,0.14,0.011,0.018,0.0005,0.034,0.01,87,73,88,700,1636.2
9,0.06,0.46,1.49,0.032,0.026,12.48,17.43,2.49,0.15,0.009,0.025,0.0008,0.0189,0.04,68,68,88,700,1684.6
5,0.066,0.63,1.73,0.029,0.024,13.16,17.07,2.34,0.13,0.055,0.095,0.002,0.028,0.01,6,7,53,750,1687.4
18,0.012,0.56,0.81,0.024,0.004,10.67,16.39,2.11,0.27,0.0006,0.011,0.001,0.081,0.001,92,75,167,650,1694
5,0.066,0.63,1.73,0.029,0.024,13.16,17.07,2.34,0.13,0.055,0.095,0.002,0.028,0.01,7,7,53,750,1702.3
0,0.06,0.59,1.69,0.024,0.017,13.32,16.73,2.38,0.07,0.011,0.015,0.001,0.03,0.02,40,57,216,600,1704.9
3,0.058,0.58,1.56,0.027,0.008,13.65,16.86,2.14,0.17,0.028,0.041,0.0009,0.025,0.01,34,52,216,600,1722.7
12,0.07,0.58,1.67,0.027,0.011,10.42,17.3,2.37,0.17,0.047,0.03,0.0007,0.029,0.03,45,36,53,750,1724.7
8,0.06,0.52,1.58,0.025,0.007,13.6,16.6,2.31,0.26,0.029,0.021,0.0007,0.0224,0.01,47,72,216,600,1734
5,0.066,0.63,1.73,0.029,0.024,13.16,17.07,2.34,0.13,0.055,0.095,0.002,0.028,0.01,36,66,235,600,1754.9
0,0.06,0.59,1.69,0.024,0.017,13.32,16.73,2.38,0.07,0.011,0.015,0.001,0.03,0.02,75,68,137,650,1770.6
8,0.06,0.52,1.58,0.025,0.007,13.6,16.6,2.31,0.26,0.029,0.021,0.0007,0.0224,0.01,68,75,137,650,1785
1,0.05,0.52,1.51,0.021,0.01,13.21,16.42,2.34,0.14,0.011,0.018,0.0005,0.034,0.01,83,73,88,700,1796.7
18,0.012,0.56,0.81,0.024,0.004,10.67,16.39,2.11,0.27,0.0006,0.011,0.001,0.081,0.001,38,50,343,550,1826
13,0.08,0.67,1.44,0.026,0.009,12.3,17.11,2.31,0.35,0.013,0.006,0.001,0.0186,0.04,44,42,33,850,1839.2
17,0.012,0.55,0.87,0.025,0.005,11.22,16.79,2.02,0.28,0.001,0.015,0.0002,0.0765,0.007,42,55,255,600,1840.9
9,0.06,0.46,1.49,0.032,0.026,12.48,17.43,2.49,0.15,0.009,0.025,0.0008,0.0189,0.04,38,44,235,600,1930.4
11,0.07,0.81,1.75,0.026,0.01,10.28,16.97,2.44,0.15,0.044,0.04,0.0016,0.0241,0.04,45,54,137,650,1933.1
9,0.06,0.46,1.49,0.032,0.026,12.48,17.43,2.49,0.15,0.009,0.025,0.0008,0.0189,0.04,55,34,26,850,1936.8
6,0.07,0.61,1.65,0.025,0.007,13.6,16.6,2.33,0.26,0.043,0.017,0.0011,0.025,0.01,42,72,216,600,1977.2
16,0.05,0.74,1.74,0.035,0.006,11.19,17.6,2.32,0.28,0.014,0.005,0.0007,0.023,0.03,26,42,157,650,1998.4
5,0.066,0.63,1.73,0.029,0.024,13.16,17.07,2.34,0.13,0.055,0.095,0.002,0.028,0.01,5,1,53,750,2046.7
5,0.066,0.63,1.73,0.029,0.024,13.16,17.07,2.34,0.13,0.055,0.095,0.002,0.028,0.01,8,13,88,700,2091.1
14,0.07,0.61,1.41,0.026,0.007,12.18,16.97,2.25,0.34,0.018,0.006,0.0008,0.0218,0.03,30,26,53,750,2094.6
6,0.07,0.61,1.65,0.025,0.007,13.6,16.6,2.33,0.26,0.043,0.017,0.0011,0.025,0.01,59,79,137,650,2127.1
11,0.07,0.81,1.75,0.026,0.01,10.28,16.97,2.44,0.15,0.044,0.04,0.0016,0.0241,0.04,39,39,26,850,2130.4
11,0.07,0.81,1.75,0.026,0.01,10.28,16.97,2.44,0.15,0.044,0.04,0.0016,0.0241,0.04,52,43,53,750,2137.3
16,0.05,0.74,1.74,0.035,0.006,11.19,17.6,2.32,0.28,0.014,0.005,0.0007,0.023,0.03,42,34,26,850,2138.7
3,0.058,0.58,1.56,0.027,0.008,13.65,16.86,2.14,0.17,0.028,0.041,0.0009,0.025,0.01,33,44,137,650,2141
10,0.07,0.73,1.62,0.029,0.019,11.92,16.97,2.45,0.14,0.009,0.022,0.0013,0.0159,0.04,62,73,137,650,2141.1
2,0.05,0.71,1.52,0.022,0.013,13.5,17.5,2.28,0.17,0.055,0.027,0.0013,0.035,0.02,37,61,216,600,2167.3
0,0.06,0.59,1.69,0.024,0.017,13.32,16.73,2.38,0.07,0.011,0.015,0.001,0.03,0.02,44,45,88,700,2169.7
18,0.012,0.56,0.81,0.024,0.004,10.67,16.39,2.11,0.27,0.0006,0.011,0.001,0.081,0.001,39,51,333,550,2177
5,0.066,0.63,1.73,0.029,0.024,13.16,17.07,2.34,0.13,0.055,0.095,0.002,0.028,0.01,8,12,88,700,2193.6
12,0.07,0.58,1.67,0.027,0.011,10.42,17.3,2.37,0.17,0.047,0.03,0.0007,0.029,0.03,37,43,137,650,2266.8
12,0.07,0.58,1.67,0.027,0.011,10.42,17.3,2.37,0.17,0.047,0.03,0.0007,0.029,0.03,35,33,78,700,2285.6
4,0.078,0.62,1.6,0.021,0.008,13.51,16.9,2.08,0.16,0.037,0.031,0.001,0.028,0.01,39,37,216,600,2309.4
6,0.07,0.61,1.65,0.025,0.007,13.6,16.6,2.33,0.26,0.043,0.017,0.0011,0.025,0.01,70,72,88,700,2357
14,0.07,0.61,1.41,0.026,0.007,12.18,16.97,2.25,0.34,0.018,0.006,0.0008,0.0218,0.03,31,30,26,850,2382
2,0.05,0.71,1.52,0.022,0.013,13.5,17.5,2.28,0.17,0.055,0.027,0.0013,0.035,0.02,69,64,88,700,2406.2
6,0.07,0.61,1.65,0.025,0.007,13.6,16.6,2.33,0.26,0.043,0.017,0.0011,0.025,0.01,62,76,216,600,2444.5
15,0.06,0.74,1.7,0.038,0.011,13.04,17.31,2.56,0.3,0.011,0.005,0.0011,0.0192,0.04,47,56,157,650,2458.7
4,0.078,0.62,1.6,0.021,0.008,13.51,16.9,2.08,0.16,0.037,0.031,0.001,0.028,0.01,34,37,216,600,2482.3
6,0.07,0.61,1.65,0.025,0.007,13.6,16.6,2.33,0.26,0.043,0.017,0.0011,0.025,0.01,52,71,88,700,2495.1
10,0.07,0.73,1.62,0.029,0.019,11.92,16.97,2.45,0.14,0.009,0.022,0.0013,0.0159,0.04,98,63,78,700,2506.9
17,0.012,0.55,0.87,0.025,0.005,11.22,16.79,2.02,0.28,0.001,0.015,0.0002,0.0765,0.007,53,66,167,650,2575.7
14,0.07,0.61,1.41,0.026,0.007,12.18,16.97,2.25,0.34,0.018,0.006,0.0008,0.0218,0.03,35,30,78,700,2590.7
4,0.078,0.62,1.6,0.021,0.008,13.51,16.9,2.08,0.16,0.037,0.031,0.001,0.028,0.01,5,10,69,750,2622
15,0.06,0.74,1.7,0.038,0.011,13.04,17.31,2.56,0.3,0.011,0.005,0.0011,0.0192,0.04,70,73,88,700,2639
13,0.08,0.67,1.44,0.026,0.009,12.3,17.11,2.31,0.35,0.013,0.006,0.001,0.0186,0.04,52,44,53,750,2651.2
9,0.06,0.46,1.49,0.032,0.026,12.48,17.43,2.49,0.15,0.009,0.025,0.0008,0.0189,0.04,55,69,137,650,2661.5
8,0.06,0.52,1.58,0.025,0.007,13.6,16.6,2.31,0.26,0.029,0.021,0.0007,0.0224,0.01,62,51,88,700,2686.6
16,0.05,0.74,1.74,0.035,0.006,11.19,17.6,2.32,0.28,0.014,0.005,0.0007,0.023,0.03,35,34,53,750,2690.6
1,0.05,0.52,1.51,0.021,0.01,13.21,16.42,2.34,0.14,0.011,0.018,0.0005,0.034,0.01,53,66,196,600,2716.3
10,0.07,0.73,1.62,0.029,0.019,11.92,16.97,2.45,0.14,0.009,0.022,0.0013,0.0159,0.04,49,46,53,750,2725.8
15,0.06,0.74,1.7,0.038,0.011,13.04,17.31,2.56,0.3,0.011,0.005,0.0011,0.0192,0.04,73,62,53,750,2734.6
11,0.07,0.81,1.75,0.026,0.01,10.28,16.97,2.44,0.15,0.044,0.04,0.0016,0.0241,0.04,40,37,78,700,2759.4
3,0.058,0.58,1.56,0.027,0.008,13.65,16.86,2.14,0.17,0.028,0.041,0.0009,0.025,0.01,12,19,88,700,2775.4
2,0.05,0.71,1.52,0.022,0.013,13.5,17.5,2.28,0.17,0.055,0.027,0.0013,0.035,0.02,64,73,137,650,2819.6
12,0.07,0.58,1.67,0.027,0.011,10.42,17.3,2.37,0.17,0.047,0.03,0.0007,0.029,0.03,36,29,33,800,2823
13,0.08,0.67,1.44,0.026,0.009,12.3,17.11,2.31,0.35,0.013,0.006,0.001,0.0186,0.04,39,37,78,700,2872.2
13,0.08,0.67,1.44,0.026,0.009,12.3,17.11,2.31,0.35,0.013,0.006,0.001,0.0186,0.04,44,38,26,850,2911.8
7,0.06,0.52,1.6,0.025,0.007,13.3,16.7,2.25,0.24,0.06,0.02,0.0008,0.0318,0.01,53,62,88,700,2944.8
9,0.06,0.46,1.49,0.032,0.026,12.48,17.43,2.49,0.15,0.009,0.025,0.0008,0.0189,0.04,85,59,53,750,2979.4
7,0.06,0.52,1.6,0.025,0.007,13.3,16.7,2.25,0.24,0.06,0.02,0.0008,0.0318,0.01,57,78,137,650,3073.2
11,0.07,0.81,1.75,0.026,0.01,10.28,16.97,2.44,0.15,0.044,0.04,0.0016,0.0241,0.04,49,36,33,800,3109
15,0.06,0.74,1.7,0.038,0.011,13.04,17.31,2.56,0.3,0.011,0.005,0.0011,0.0192,0.04,57,51,33,800,3125.9
19,0.011,0.57,0.84,0.025,0.003,11.14,16.85,2.25,0.27,0.001,0.006,0.0002,0.0751,0.004,46,63,333,550,3216.8
16,0.05,0.74,1.74,0.035,0.006,11.19,17.6,2.32,0.28,0.014,0.005,0.0007,0.023,0.03,29,27,78,700,3283
10,0.07,0.73,1.62,0.029,0.019,11.92,16.97,2.45,0.14,0.009,0.022,0.0013,0.0159,0.04,56,37,33,800,3349.4
7,0.06,0.52,1.6,0.025,0.007,13.3,16.7,2.25,0.24,0.06,0.02,0.0008,0.0318,0.01,47,80,216,600,3417.5
18,0.012,0.56,0.81,0.024,0.004,10.67,16.39,2.11,0.27,0.0006,0.011,0.001,0.081,0.001,56,62,235,600,3438
9,0.06,0.46,1.49,0.032,0.026,12.48,17.43,2.49,0.15,0.009,0.025,0.0008,0.0189,0.04,86,69,78,700,3461
14,0.07,0.61,1.41,0.026,0.007,12.18,16.97,2.25,0.34,0.018,0.006,0.0008,0.0218,0.03,27,25,33,800,3463.8
4,0.078,0.62,1.6,0.021,0.008,13.51,16.9,2.08,0.16,0.037,0.031,0.001,0.028,0.01,17,22,137,650,3568.2
5,0.066,0.63,1.73,0.029,0.024,13.16,17.07,2.34,0.13,0.055,0.095,0.002,0.028,0.01,8,2,37,750,3581.9
16,0.05,0.74,1.74,0.035,0.006,11.19,17.6,2.32,0.28,0.014,0.005,0.0007,0.023,0.03,45,32,41,775,3597.5
5,0.066,0.63,1.73,0.029,0.024,13.16,17.07,2.34,0.13,0.055,0.095,0.002,0.028,0.01,9,3,41,750,3611.6
5,0.066,0.63,1.73,0.029,0.024,13.16,17.07,2.34,0.13,0.055,0.095,0.002,0.028,0.01,21,26,137,650,3760
18,0.012,0.56,0.81,0.024,0.004,10.67,16.39,2.11,0.27,0.0006,0.011,0.001,0.081,0.001,67,66,88,700,3858.3
18,0.012,0.56,0.81,0.024,0.004,10.67,16.39,2.11,0.27,0.0006,0.011,0.001,0.081,0.001,55,66,235,600,3873.8
17,0.012,0.55,0.87,0.025,0.005,11.22,16.79,2.02,0.28,0.001,0.015,0.0002,0.0765,0.007,41,53,333,550,3905.2
15,0.06,0.74,1.7,0.038,0.011,13.04,17.31,2.56,0.3,0.011,0.005,0.0011,0.0192,0.04,69,61,78,700,3957.9
13,0.08,0.67,1.44,0.026,0.009,12.3,17.11,2.31,0.35,0.013,0.006,0.001,0.0186,0.04,37,34,33,800,3975.7
5,0.066,0.63,1.73,0.029,0.024,13.16,17.07,2.34,0.13,0.055,0.095,0.002,0.028,0.01,33,65,216,600,3980.5
16,0.05,0.74,1.74,0.035,0.006,11.19,17.6,2.32,0.28,0.014,0.005,0.0007,0.023,0.03,33,30,33,800,4027.9
17,0.012,0.55,0.87,0.025,0.005,11.22,16.79,2.02,0.28,0.001,0.015,0.0002,0.0765,0.007,94,60,88,700,4030.5
0,0.06,0.59,1.69,0.024,0.017,13.32,16.73,2.38,0.07,0.011,0.015,0.001,0.03,0.02,13,21,53,750,4034.5
14,0.07,0.61,1.41,0.026,0.007,12.18,16.97,2.25,0.34,0.018,0.006,0.0008,0.0218,0.03,17,22,196,600,4174.2
4,0.078,0.62,1.6,0.021,0.008,13.51,16.9,2.08,0.16,0.037,0.031,0.001,0.028,0.01,9,14,88,700,4178.3
9,0.06,0.46,1.49,0.032,0.026,12.48,17.43,2.49,0.15,0.009,0.025,0.0008,0.0189,0.04,51,35,33,800,4220
3,0.058,0.58,1.56,0.027,0.008,13.65,16.86,2.14,0.17,0.028,0.041,0.0009,0.025,0.01,35,53,196,600,4224.5
15,0.06,0.74,1.7,0.038,0.011,13.04,17.31,2.56,0.3,0.011,0.005,0.0011,0.0192,0.04,55,55,20,850,4225.2
18,0.012,0.56,0.81,0.024,0.004,10.67,16.39,2.11,0.27,0.0006,0.011,0.001,0.081,0.001,60,48,53,750,4229
5,0.066,0.63,1.73,0.029,0.024,13.16,17.07,2.34,0.13,0.055,0.095,0.002,0.028,0.01,53,62,216,600,4348.6
12,0.07,0.58,1.67,0.027,0.011,10.42,17.3,2.37,0.17,0.047,0.03,0.0007,0.029,0.03,36,28,69,700,4410.6
13,0.08,0.67,1.44,0.026,0.009,12.3,17.11,2.31,0.35,0.013,0.006,0.001,0.0186,0.04,19,28,196,600,4468.7
2,0.05,0.71,1.52,0.022,0.013,13.5,17.5,2.28,0.17,0.055,0.027,0.0013,0.035,0.02,36,29,53,750,4493.7
1,0.05,0.52,1.51,0.021,0.01,13.21,16.42,2.34,0.14,0.011,0.018,0.0005,0.034,0.01,36,33,51,750,4512.5
17,0.012,0.55,0.87,0.025,0.005,11.22,16.79,2.02,0.28,0.001,0.015,0.0002,0.0765,0.007,88,50,53,750,4544.6
14,0.07,0.61,1.41,0.026,0.007,12.18,16.97,2.25,0.34,0.018,0.006,0.0008,0.0218,0.03,26,26,108,650,4566.6
4,0.078,0.62,1.6,0.021,0.008,13.51,16.9,2.08,0.16,0.037,0.031,0.001,0.028,0.01,36,42,196,600,4569.2
3,0.058,0.58,1.56,0.027,0.008,13.65,16.86,2.14,0.17,0.028,0.041,0.0009,0.025,0.01,6,7,53,750,4569.8
14,0.07,0.61,1.41,0.026,0.007,12.18,16.97,2.25,0.34,0.018,0.006,0.0008,0.0218,0.03,27,23,69,700,4636
5,0.066,0.63,1.73,0.029,0.024,13.16,17.07,2.34,0.13,0.055,0.095,0.002,0.028,0.01,6,7,74,700,4646
0,0.06,0.59,1.69,0.024,0.017,13.32,16.73,2.38,0.07,0.011,0.015,0.001,0.03,0.02,58,62,196,600,4715.3
8,0.06,0.52,1.58,0.025,0.007,13.6,16.6,2.31,0.26,0.029,0.021,0.0007,0.0224,0.01,35,36,53,750,4783.8
6,0.07,0.61,1.65,0.025,0.007,13.6,16.6,2.33,0.26,0.043,0.017,0.0011,0.025,0.01,64,75,196,600,4822
9,0.06,0.46,1.49,0.032,0.026,12.48,17.43,2.49,0.15,0.009,0.025,0.0008,0.0189,0.04,38,28,20,850,4873.7
19,0.011,0.57,0.84,0.025,0.003,11.14,16.85,2.25,0.27,0.001,0.006,0.0002,0.0751,0.004,36,58,333,550,4927.8
12,0.07,0.58,1.67,0.027,0.011,10.42,17.3,2.37,0.17,0.047,0.03,0.0007,0.029,0.03,32,29,20,850,5032.6
10,0.07,0.73,1.62,0.029,0.019,11.92,16.97,2.45,0.14,0.009,0.022,0.0013,0.0159,0.04,31,27,20,850,5105.8
8,0.06,0.52,1.58,0.025,0.007,13.6,16.6,2.31,0.26,0.029,0.021,0.0007,0.0224,0.01,56,75,196,600,5127.6
4,0.078,0.62,1.6,0.021,0.008,13.51,16.9,2.08,0.16,0.037,0.031,0.001,0.028,0.01,5,10,88,700,5174.8
12,0.07,0.58,1.67,0.027,0.011,10.42,17.3,2.37,0.17,0.047,0.03,0.0007,0.029,0.03,29,27,41,750,5383.9
11,0.07,0.81,1.75,0.026,0.01,10.28,16.97,2.44,0.15,0.044,0.04,0.0016,0.0241,0.04,30,39,196,600,5533.2
6,0.07,0.61,1.65,0.025,0.007,13.6,16.6,2.33,0.26,0.043,0.017,0.0011,0.025,0.01,43,48,53,750,5548.4
11,0.07,0.81,1.75,0.026,0.01,10.28,16.97,2.44,0.15,0.044,0.04,0.0016,0.0241,0.04,35,35,69,700,5556.44
11,0.07,0.81,1.75,0.026,0.01,10.28,16.97,2.44,0.15,0.044,0.04,0.0016,0.0241,0.04,39,34,20,850,5619.2
5,0.066,0.63,1.73,0.029,0.024,13.16,17.07,2.34,0.13,0.055,0.095,0.002,0.028,0.01,9,3,29,750,5721.1
7,0.06,0.52,1.6,0.025,0.007,13.3,16.7,2.25,0.24,0.06,0.02,0.0008,0.0318,0.01,44,53,53,750,5736
10,0.07,0.73,1.62,0.029,0.019,11.92,16.97,2.45,0.14,0.009,0.022,0.0013,0.0159,0.04,41,53,196,600,5759
13,0.08,0.67,1.44,0.026,0.009,12.3,17.11,2.31,0.35,0.013,0.006,0.001,0.0186,0.04,34,35,108,650,5856.2
18,0.012,0.56,0.81,0.024,0.004,10.67,16.39,2.11,0.27,0.0006,0.011,0.001,0.081,0.001,80,72,137,650,5954.8
1,0.05,0.52,1.51,0.021,0.01,13.21,16.42,2.34,0.14,0.011,0.018,0.0005,0.034,0.01,50,45,74,700,6016.8
16,0.05,0.74,1.74,0.035,0.006,11.19,17.6,2.32,0.28,0.014,0.005,0.0007,0.023,0.03,23,36,177,625,6098.2
12,0.07,0.58,1.67,0.027,0.011,10.42,17.3,2.37,0.17,0.047,0.03,0.0007,0.029,0.03,36,32,108,650,6194.9
17,0.012,0.55,0.87,0.025,0.005,11.22,16.79,2.02,0.28,0.001,0.015,0.0002,0.0765,0.007,46,58,235,600,6247.3
11,0.07,0.81,1.75,0.026,0.01,10.28,16.97,2.44,0.15,0.044,0.04,0.0016,0.0241,0.04,45,38,108,650,6404.3
13,0.08,0.67,1.44,0.026,0.009,12.3,17.11,2.31,0.35,0.013,0.006,0.001,0.0186,0.04,37,35,69,700,6558
11,0.07,0.81,1.75,0.026,0.01,10.28,16.97,2.44,0.15,0.044,0.04,0.0016,0.0241,0.04,44,33,41,750,6564.4
2,0.05,0.71,1.52,0.022,0.013,13.5,17.5,2.28,0.17,0.055,0.027,0.0013,0.035,0.02,32,29,74,700,6574.1
10,0.07,0.73,1.62,0.029,0.019,11.92,16.97,2.45,0.14,0.009,0.022,0.0013,0.0159,0.04,49,43,69,700,6729.8
12,0.07,0.58,1.67,0.027,0.011,10.42,17.3,2.37,0.17,0.047,0.03,0.0007,0.029,0.03,28,25,26,800,6756
1,0.05,0.52,1.51,0.021,0.01,13.21,16.42,2.34,0.14,0.011,0.018,0.0005,0.034,0.01,53,54,108,650,6790.9
1,0.05,0.52,1.51,0.021,0.01,13.21,16.42,2.34,0.14,0.011,0.018,0.0005,0.034,0.01,47,69,177,600,6914.1
9,0.06,0.46,1.49,0.032,0.026,12.48,17.43,2.49,0.15,0.009,0.025,0.0008,0.0189,0.04,63,52,69,700,7180.1
15,0.06,0.74,1.7,0.038,0.011,13.04,17.31,2.56,0.3,0.011,0.005,0.0011,0.0192,0.04,55,43,26,800,7234.1
12,0.07,0.58,1.67,0.027,0.011,10.42,17.3,2.37,0.17,0.047,0.03,0.0007,0.029,0.03,44,28,61,700,7265.5
10,0.07,0.73,1.62,0.029,0.019,11.92,16.97,2.45,0.14,0.009,0.022,0.0013,0.0159,0.04,62,59,108,650,7297.7
12,0.07,0.58,1.67,0.027,0.011,10.42,17.3,2.37,0.17,0.047,0.03,0.0007,0.029,0.03,19,32,196,600,7326.8
19,0.011,0.57,0.84,0.025,0.003,11.14,16.85,2.25,0.27,0.001,0.006,0.0002,0.0751,0.004,73,83,135,650,7380.1
6,0.07,0.61,1.65,0.025,0.007,13.6,16.6,2.33,0.26,0.043,0.017,0.0011,0.025,0.01,53,52,53,750,7413.3
16,0.05,0.74,1.74,0.035,0.006,11.19,17.6,2.32,0.28,0.014,0.005,0.0007,0.023,0.03,22,22,69,700,7423.3
5,0.066,0.63,1.73,0.029,0.024,13.16,17.07,2.34,0.13,0.055,0.095,0.002,0.028,0.01,4,4,61,700,7545.8
15,0.06,0.74,1.7,0.038,0.011,13.04,17.31,2.56,0.3,0.011,0.005,0.0011,0.0192,0.04,54,55,41,750,7587.7
9,0.06,0.46,1.49,0.032,0.026,12.48,17.43,2.49,0.15,0.009,0.025,0.0008,0.0189,0.04,31,52,196,600,7593
17,0.012,0.55,0.87,0.025,0.005,11.22,16.79,2.02,0.28,0.001,0.015,0.0002,0.0765,0.007,66,66,137,650,7656
4,0.078,0.62,1.6,0.021,0.008,13.51,16.9,2.08,0.16,0.037,0.031,0.001,0.028,0.01,3,4,53,750,7758.1
15,0.06,0.74,1.7,0.038,0.011,13.04,17.31,2.56,0.3,0.011,0.005,0.0011,0.0192,0.04,52,58,69,700,7763
14,0.07,0.61,1.41,0.026,0.007,12.18,16.97,2.25,0.34,0.018,0.006,0.0008,0.0218,0.03,25,21,26,800,7917.4
11,0.07,0.81,1.75,0.026,0.01,10.28,16.97,2.44,0.15,0.044,0.04,0.0016,0.0241,0.04,35,31,26,800,7988
3,0.058,0.58,1.56,0.027,0.008,13.65,16.86,2.14,0.17,0.028,0.041,0.0009,0.025,0.01,4,9,74,700,8050.3
9,0.06,0.46,1.49,0.032,0.026,12.48,17.43,2.49,0.15,0.009,0.025,0.0008,0.0189,0.04,49,33,26,800,8051.1
14,0.07,0.61,1.41,0.026,0.007,12.18,16.97,2.25,0.34,0.018,0.006,0.0008,0.0218,0.03,21,21,61,700,8075.4
13,0.08,0.67,1.44,0.026,0.009,12.3,17.11,2.31,0.35,0.013,0.006,0.001,0.0186,0.04,38,31,41,750,8302.3
2,0.05,0.71,1.52,0.022,0.013,13.5,17.5,2.28,0.17,0.055,0.027,0.0013,0.035,0.02,63,71,196,600,8333.1
0,0.06,0.59,1.69,0.024,0.017,13.32,16.73,2.38,0.07,0.011,0.015,0.001,0.03,0.02,20,25,74,700,8504.6
5,0.066,0.63,1.73,0.029,0.024,13.16,17.07,2.34,0.13,0.055,0.095,0.002,0.028,0.01,42,66,196,600,8519.9
5,0.066,0.63,1.73,0.029,0.024,13.16,17.07,2.34,0.13,0.055,0.095,0.002,0.028,0.01,5,4,53,700,8542.6
10,0.07,0.73,1.62,0.029,0.019,11.92,16.97,2.45,0.14,0.009,0.022,0.0013,0.0159,0.04,31,27,26,800,8599
9,0.06,0.46,1.49,0.032,0.026,12.48,17.43,2.49,0.15,0.009,0.025,0.0008,0.0189,0.04,81,65,108,650,8725.6
11,0.07,0.81,1.75,0.026,0.01,10.28,16.97,2.44,0.15,0.044,0.04,0.0016,0.0241,0.04,47,34,61,700,8745.3
16,0.05,0.74,1.74,0.035,0.006,11.19,17.6,2.32,0.28,0.014,0.005,0.0007,0.023,0.03,23,23,20,850,8823.4
9,0.06,0.46,1.49,0.032,0.026,12.48,17.43,2.49,0.15,0.009,0.025,0.0008,0.0189,0.04,49,40,41,750,8872.8
8,0.06,0.52,1.58,0.025,0.007,13.6,16.6,2.31,0.26,0.029,0.021,0.0007,0.0224,0.01,48,48,74,700,9042.2
7,0.06,0.52,1.6,0.025,0.007,13.3,16.7,2.25,0.24,0.06,0.02,0.0008,0.0318,0.01,43,80,196,600,9099.6
10,0.07,0.73,1.62,0.029,0.019,11.92,16.97,2.45,0.14,0.009,0.022,0.0013,0.0159,0.04,49,34,41,750,9266.1
0,0.06,0.59,1.69,0.024,0.017,13.32,16.73,2.38,0.07,0.011,0.015,0.001,0.03,0.02,43,42,108,650,9268.7
5,0.066,0.63,1.73,0.029,0.024,13.16,17.07,2.34,0.13,0.055,0.095,0.002,0.028,0.01,6,3,53,700,9308.2
16,0.05,0.74,1.74,0.035,0.006,11.19,17.6,2.32,0.28,0.014,0.005,0.0007,0.023,0.03,24,31,108,650,9346.9
12,0.07,0.58,1.67,0.027,0.011,10.42,17.3,2.37,0.17,0.047,0.03,0.0007,0.029,0.03,52,26,33,750,9352.7
14,0.07,0.61,1.41,0.026,0.007,12.18,16.97,2.25,0.34,0.018,0.006,0.0008,0.0218,0.03,17,17,37,750,9613.4
14,0.07,0.61,1.41,0.026,0.007,12.18,16.97,2.25,0.34,0.018,0.006,0.0008,0.0218,0.03,23,23,20,850,9675.1
3,0.058,0.58,1.56,0.027,0.008,13.65,16.86,2.14,0.17,0.028,0.041,0.0009,0.025,0.01,5,4,37,750,9698.5
